Repository: iRASPA/iRASPA-COCOA

# iRASPA-COCOA

iRASPA is a visualization package (with editing capabilities) aimed at material science. Examples of materials are metals, metal-oxides, ceramics, biomaterials, zeolites, clays, and metal-organic frameworks. iRASPA is exclusively for macOS and as such can leverage the latest visualization technologies with stunning performance. iRASPA extensively utilizes GPU computing. For example, void-fractions and surface areas can be computed in a fraction of a second for small/medium structures and in a few seconds for very large unit cells. It can handle large structures (hundreds of thousands of atoms), including ambient occlusion, with high frame rates.

Via iCloud, iRASPA has access to the CoRE Metal-Organic Frameworks database containing approximately 8000 structures. All the structures can be screened (in real-time) using user-defined predicates. The cloud structures can be queried for surface areas, void fraction, and other pore structure properties.

Main features of iRASPA are:
* structure creation and editing,
* creating high-quality pictures and movies,
* ambient occlusion and high-dynamic range rendering,
* collage of structures,
* (transparent) adsorption surfaces,
* text-annotation,
* primitives like cylinders, spheres, and polygonal prisms.
* cell replicas and supercells,
* symmetry operations like space group and primitive cell detection,
* screening of structures using user-defined predicates,
* GPU-computation of void-fraction and surface areas in a matter of seconds.

iCloud structure databases:
* CoRE Metal-Organic Framework database,
* IZA zeolite structures.

Input formats:
* CIF,
* mmCIF,
* PDB,
* XYZ.
* VASP POSCAR/CONTCAR/XDATCAR.

Output:
* CIF-, mmCIF-, PDB-, POSCAR-, or XYZ-files for structures,
* 8/16 bits, RGB/CMYK, loss-less TIFF for pictures,
* mp4 (h264) for movies.

File: SymmetryKitTests/CIF_Files/Zeolites/A/ACP-1.cif




 
#*********************************************************************************
#
# Crystallographic Information File for ACP-1 
#
# Reference : 
#   Feng, P., Bu, X. and Stucky, G.D.
#   Nature, 388, 735-741, (1997)
#
#
# CIF downloaded from the IZA-SC Database of Zeolite Structures
# Ch. Baerlocher and L.B. McCusker,
# Database of Zeolite Structures: http://www.iza-structure.org/databases/ 
#
#**********************************************************************************


data_ACP-1
_chemical_name_systematic 'ACP-1'

_cell_length_a      10.24
_cell_length_b      10.24
_cell_length_c      9.652 
_cell_angle_alpha   90 
_cell_angle_beta    90 
_cell_angle_gamma   90
_cell_formula_units_Z   1

_space_group.name_H-M_ref   'I -4 2 m'
_symmetry_space_group_name_H-M   'I -4 2 m'
_symmetry_space_group_name_Hall  'I -4 2'
_space_group.IT_number  121 

 
 loop_
_atom_site_label
_atom_site_type_symbol
_atom_site_fract_x
_atom_site_fract_y
_atom_site_fract_z
_atom_site_B_iso_or_equiv
_atom_site_occupancy
Co1  Co  0.6332  0.3668  0.1316  3.79  0.89
Al1  Al  0.6332  0.3668  0.1316  3.79  0.11
P1  P  0.6647  0.3353  0.8092  4.34  1
O1  O  0.6999  0.3001  0.9553  5.37  1
O2  O  0.4818  0.3036  0.2179  6  1
O3  O  0.7417  0.2583  0.7049  11.2  1
N1  N  0.5  0.1847  0.5  4.03  1
C1  C  0.5017  0.0444  0.568  3  0.5
O10  O  0.5  0.5  0  4.82  0.5
O20  O  0.5  0.5  0.5  8.37  0.5

# End of data for ACP-1

File: SymmetryKitTests/CIF_Files/Zeolites/A/ASU-7.cif




 
#*********************************************************************************
#
# Crystallographic Information File for ASU-7 
#
# Reference : 
#   Li, H. and Yaghi, O.M.
#   J. Am. Chem. Soc., 120, 10569-10570, (1998)
#
#
# CIF downloaded from the IZA-SC Database of Zeolite Structures
# Ch. Baerlocher and L.B. McCusker,
# Database of Zeolite Structures: http://www.iza-structure.org/databases/ 
#
#**********************************************************************************


data_ASU-7
_chemical_name_systematic 'ASU-7'

_cell_length_a      8.7795
_cell_length_b      8.7795
_cell_length_c      14.4696 
_cell_angle_alpha   90 
_cell_angle_beta    90 
_cell_angle_gamma   90
_cell_formula_units_Z   1

_space_group.name_H-M_ref   'P 4/m c c'
_symmetry_space_group_name_H-M   'P 4/m c c'
_symmetry_space_group_name_Hall  '-P 4 2c'
_space_group.IT_number  124 

 
 loop_
_atom_site_label
_atom_site_type_symbol
_atom_site_fract_x
_atom_site_fract_y
_atom_site_fract_z
_atom_site_B_iso_or_equiv
_atom_site_occupancy
Ge1  Ge  0  0.5  0.25  0.71  1
Ge2  Ge  0.2565  0.4239  0.1086  0.71  1
O1  O  0.1043  0.3755  0.181  0.95  1
O20  O  0.201  0.3595  0  1.11  0.5
O21  O  0.1764  0.4393  0  0.95  0.5
O30  O  0.3257  0.5936  0.1557  1.18  0.5
O31  O  0.3793  0.2692  0.1194  0.95  0.5
H2O1  O2-(H2O)  0.5  0.5  0  2.53  1
C1  C  0  0  0.1258  6.63  0.5
C2  C  -0.0333  0.0537  0.208  7.42  0.125
N1  N  -0.0333  0.0537  0.208  7.42  0.125

# End of data for ASU-7

File: SymmetryKitTests/CIF_Files/Zeolites/A/Afghanite.cif




 
#*********************************************************************************
#
# Crystallographic Information File for Afghanite 
#
# Reference : 
#   Pobedimskaya, E.A., Rastsvetaeva, R.K., Terent&#8217;eva, L.E. and Sapozhnikov, A.N.
#   Dokl. Akad. Nauk SSSR, 320, 882-886, (1991)
#
#
# CIF downloaded from the IZA-SC Database of Zeolite Structures
# Ch. Baerlocher and L.B. McCusker,
# Database of Zeolite Structures: http://www.iza-structure.org/databases/ 
#
#**********************************************************************************


data_Afghanite
_chemical_name_systematic 'Afghanite'

_cell_length_a      12.761
_cell_length_b      12.761
_cell_length_c      21.416 
_cell_angle_alpha   90 
_cell_angle_beta    90 
_cell_angle_gamma   120
_cell_formula_units_Z   1

_space_group.name_H-M_ref   'P 63 m c'
_symmetry_space_group_name_H-M   'P 63 m c'
_symmetry_space_group_name_Hall  'P 6c -2c'
_space_group.IT_number  186 

 
 loop_
_atom_site_label
_atom_site_type_symbol
_atom_site_fract_x
_atom_site_fract_y
_atom_site_fract_z
_atom_site_B_iso_or_equiv
_atom_site_occupancy
Na1  Na  0.216  -0.216  0.375  2.3  0.9
Na2  Na  0.2238  -0.2238  0.1346  3.05  0.66
Na3  Na  0.4707  0.5293  0.2482  2.59  0.85
Na4  Na  0.4907  -0.4907  0.0064  2.92  0.83
Na5  Na  0.4034  0.2017  0.6157  2.84  0.33
Na6  Na  0.34  0.17  0.89  2.48  0.1
Ca1  Ca  0.3333  0.6667  0.6226  1.47  1
Ca2  Ca  0.3333  0.6667  0.8663  2.25  1
Ca3  Ca  0  0  0.2594  0.88  1
Ca4  Ca  0  0  0.0079  1.01  1
Ca5  Ca  0.5162  0.0325  -0.0015  0.36  0.16
Ca6  Ca  0.5051  0.0101  0.7422  0.87  0.14
Si1  Si  0.2586  0.0061  0.502  0.59  0.5
Si2  Si  0.0746  0.41  0.8758  1.2  0.5
Si3  Si  0.0001  0.2572  0.2517  0.73  0.5
Si4  Si  0.077  0.4091  0.6281  0.56  0.5
Al1  Al  0.2586  0.0061  0.502  0.59  0.5
Al2  Al  0.0746  0.41  0.8758  1.2  0.5
Al3  Al  0.0001  0.2572  0.2517  0.73  0.5
Al4  Al  0.077  0.4091  0.6281  0.56  0.5
O1  O  0.3332  0.3169  0.6838  1.94  1
O2  O  0.3481  0.3434  0.8107  0.5  1
O3  O  0.1186  -0.1186  0.7533  1.89  1
O4  O  0.3286  0.3309  0.4326  1.78  1
O5  O  0.3453  0.3363  0.0586  1.79  1
O6  O  0.1184  -0.1184  0.0009  0.13  1
O7  O  0.1101  -0.1101  0.4935  4.05  1
O8  O  0.1132  -0.1132  0.2445  1.22  1
O9  O  0.449  -0.449  0.6177  1.19  1
O10  O  0.4589  -0.4589  0.8715  1.51  1
O11  O  0.212  -0.212  0.6247  1.97  1
O12  O  0.2222  -0.2222  0.8677  0.88  1
S1  S  0.3333  0.6667  0.2507  2.63  0.9
S2  S  0.3333  0.6667  0.4598  2.23  1
S3  S  0.3333  0.6667  0.0359  2.17  0.75
O13  O  0.3333  0.6667  0.9688  3.67  1
O15  O  0.6116  -0.6116  -0.0661  4.33  1
O17  O  0.561  0.281  0.719  2.24  0.27
O18  O  0.545  0.272  0.78  2.77  0.33
O19  O  0.603  0.206  0.551  2.29  0.41
O20  O  0.613  0.227  0.802  4.59  0.33
Cl  Cl  0  0  0.1257  3.1  1
O21  O  0.636  0.272  0.0163  3.45  0.33
H2O14  O2-(H2O)  0.3333  0.6667  0.7474  3.31  1
H2O16  O2-(H2O)  0  0  0.3766  5.89  1

# End of data for Afghanite

File: SymmetryKitTests/CIF_Files/Zeolites/A/AlPO-11_calcined.cif




 
#*********************************************************************************
#
# Crystallographic Information File for AlPO-11, calcined 
#
# Reference : 
#   Richardson Jr., J.W., Pluth, J.J. and Smith, J.V.
#   Acta Crystallogr., B44, 367-373, (1988)
#
#
# CIF downloaded from the IZA-SC Database of Zeolite Structures
# Ch. Baerlocher and L.B. McCusker,
# Database of Zeolite Structures: http://www.iza-structure.org/databases/ 
#
#**********************************************************************************


data_AlPO-11_calcined
_chemical_name_systematic 'AlPO-11, calcined'

_cell_length_a      13.5336
_cell_length_b      18.4821
_cell_length_c      8.3703 
_cell_angle_alpha   90 
_cell_angle_beta    90 
_cell_angle_gamma   90
_cell_formula_units_Z   1

_space_group.name_H-M_ref   'I b m 2'
_symmetry_space_group_name_H-M   'I b m 2'
_symmetry_space_group_name_Hall  'I 2 -2b'
_space_group.IT_number  46 

 
 loop_
_atom_site_label
_atom_site_type_symbol
_atom_site_fract_x
_atom_site_fract_y
_atom_site_fract_z
_atom_site_B_iso_or_equiv
_atom_site_occupancy
AL1  Al  0.134  0.035  -0.199  2.76  1
AL2  Al  0.949  0.102  0.317  3.54  1
AL3  Al  0.85  0.25  -0.185  1.89  1
P1  P  0.143  0.025  0.182  2.76  1
P2  P  0.953  0.104  -0.306  3.54  1
P3  P  0.857  0.25  0.185  1.89  1
O1  O  0.143  0.039  0  12.15  1
O2  O  0.945  0.105  0.517  6.09  1
O3  O  0.86  0.25  0.024  9.72  1
O4  O  0.242  0.068  0.243  5.04  1
O5  O  0.068  0.088  0.252  5.37  1
O51  O  0.057  0.091  -0.257  5.37  1
O6  O  0.118  0.955  0.232  8.52  1
O61  O  0.125  0.954  -0.264  8.52  1
O7  O  0.913  0.179  0.232  8.76  1
O71  O  0.909  0.177  -0.263  8.76  1
O8  O  0.762  0.25  0.234  7.02  1

# End of data for AlPO-11_calcined

File: SymmetryKitTests/CIF_Files/Zeolites/A/AlPO-12-TAMU_as-made.cif




 
#*********************************************************************************
#
# Crystallographic Information File for AlPO-12-TAMU, as-made 
#
# Reference : 
#   Rudolf, P.R., Saldarriaga-Molina, C. and Clearfield, A.
#   J. Phys. Chem., 90, 6122-6125, (1986)
#
#
# CIF downloaded from the IZA-SC Database of Zeolite Structures
# Ch. Baerlocher and L.B. McCusker,
# Database of Zeolite Structures: http://www.iza-structure.org/databases/ 
#
#**********************************************************************************


data_AlPO-12-TAMU_as-made
_chemical_name_systematic 'AlPO-12-TAMU, as-made'

_cell_length_a      10.3325
_cell_length_b      14.6405
_cell_length_c      9.5112 
_cell_angle_alpha   90 
_cell_angle_beta    90 
_cell_angle_gamma   90
_cell_formula_units_Z   1

_space_group.name_H-M_ref   'P 21 21 2'
_symmetry_space_group_name_H-M   'P 21 21 2'
_symmetry_space_group_name_Hall  'P 2 2ab'
_space_group.IT_number  18 

 
 loop_
_atom_site_label
_atom_site_type_symbol
_atom_site_fract_x
_atom_site_fract_y
_atom_site_fract_z
_atom_site_B_iso_or_equiv
_atom_site_occupancy
AL1  Al  0.354  0.608  0.387  3  1
AL2  Al  0.366  0.896  0.383  3  1
AL3  Al  0.349  0.249  0.139  3  1
P1  P  0.339  0.77  0.157  4.8  1
P2  P  0.354  0.112  0.368  4.8  1
P3  P  0.343  0.415  0.369  4.8  1
O1  O  0.338  0.696  0.272  4.3  1
O2  O  0.311  0.864  0.218  4.3  1
O3  O  0.482  0.758  0.086  4.3  1
O4  O  0.249  0.764  0.018  4.3  1
O5  O  0.318  0.137  0.21  4.3  1
O6  O  0.37  0.012  0.381  4.3  1
O7  O  0.485  0.168  0.412  4.3  1
O8  O  0.244  0.143  0.466  4.3  1
O9  O  0.3  0.506  0.317  4.3  1
O10  O  0.337  0.349  0.242  4.3  1
O11  O  0.482  0.412  0.425  4.3  1
O12  O  0.254  0.381  0.488  4.3  1
C1  C  -0.024  0.089  0.196  13.1  1
C2  C  -0.131  -0.017  0.004  13.1  1
C3  C  -0.018  0.587  0.249  13.1  1
C4  C  -0.129  0.482  0.065  13.1  1
N1  N  0  0  0.1  13.1  1
N2  N  0  0.5  0.158  13.1  1
O13  O  0  0  0.284  13.1  1
O14  O  0  0.5  -0.024  13.1  1

# End of data for AlPO-12-TAMU_as-made

File: SymmetryKitTests/CIF_Files/Zeolites/A/AlPO-14_calcined.cif




 
#*********************************************************************************
#
# Crystallographic Information File for AlPO-14, calcined 
#
# Reference : 
#   Broach, R.W., Wilson, S.T. and Kirchner, R.M.
#   Proc. 12th Int. Zeolite Conf., III, pp. 1715-1722, (1999)
#
#
# CIF downloaded from the IZA-SC Database of Zeolite Structures
# Ch. Baerlocher and L.B. McCusker,
# Database of Zeolite Structures: http://www.iza-structure.org/databases/ 
#
#**********************************************************************************


data_AlPO-14_calcined
_chemical_name_systematic 'AlPO-14, calcined'

_cell_length_a      9.7041
_cell_length_b      9.7361
_cell_length_c      10.202 
_cell_angle_alpha   77.811 
_cell_angle_beta    77.504 
_cell_angle_gamma   87.691
_cell_formula_units_Z   1

_space_group.name_H-M_ref   'P -1'
_symmetry_space_group_name_H-M   'P -1'
_symmetry_space_group_name_Hall  '-P 1'
_space_group.IT_number  2 

 
 loop_
_atom_site_label
_atom_site_type_symbol
_atom_site_fract_x
_atom_site_fract_y
_atom_site_fract_z
_atom_site_B_iso_or_equiv
_atom_site_occupancy
Al1  Al  0.273  0.7425  0.8445  0.79  1
Al2  Al  0.4322  0.2004  0.908  0.79  1
Al3  Al  0.8141  0.0506  0.6558  0.79  1
Al4  Al  0.0699  0.4732  0.2015  0.79  1
P1  P  0.5246  0.9351  0.7996  1.03  1
P2  P  0.201  0.4282  0.901  1.03  1
P3  P  0.9511  0.1884  0.3437  1.03  1
P4  P  0.752  0.274  0.84  1.03  1
O1  O  0.0766  0.4368  0.8348  0.79  1
O2  O  0.3024  0.3126  0.8628  0.79  1
O3  O  0.7757  0.2329  -0.0177  0.79  1
O4  O  0.4396  0.642  0.8307  0.79  1
O5  O  0.4431  0.8367  0.7641  0.79  1
O6  O  0.2989  0.5607  0.848  0.79  1
O7  O  0.0245  0.3297  0.3318  0.79  1
O8  O  0.8582  0.1495  0.4864  0.79  1
O9  O  0.9407  0.9216  0.6755  0.79  1
O10  O  0.1609  0.4094  0.0595  0.79  1
O11  O  0.8659  0.1898  0.2366  0.79  1
O12  O  0.6009  0.2911  0.8439  0.79  1
O13  O  0.8048  0.1556  0.7691  0.79  1
O14  O  0.3519  0.0299  0.3184  0.79  1
O15  O  0.4183  0.1391  0.0786  0.79  1
O16  O  0.821  0.4141  0.7623  0.79  1

# End of data for AlPO-14_calcined

File: SymmetryKitTests/CIF_Files/Zeolites/A/AlPO-16_as-made_.cif




 
#*********************************************************************************
#
# Crystallographic Information File for AlPO-16, as-made  
#
# Reference : 
#   Bennett, J.M. and Kirchner, R.M.
#   Zeolites, 11, 502-506, (1991)
#
#
# CIF downloaded from the IZA-SC Database of Zeolite Structures
# Ch. Baerlocher and L.B. McCusker,
# Database of Zeolite Structures: http://www.iza-structure.org/databases/ 
#
#**********************************************************************************


data_AlPO-16_as-made_
_chemical_name_systematic 'AlPO-16, as-made '

_cell_length_a      13.3832
_cell_length_b      13.3832
_cell_length_c      13.3832 
_cell_angle_alpha   90 
_cell_angle_beta    90 
_cell_angle_gamma   90
_cell_formula_units_Z   1

_space_group.name_H-M_ref   'F 2 3'
_symmetry_space_group_name_H-M   'F 2 3'
_symmetry_space_group_name_Hall  'F 2 2 3'
_space_group.IT_number  196 

 
 loop_
_atom_site_label
_atom_site_type_symbol
_atom_site_fract_x
_atom_site_fract_y
_atom_site_fract_z
_atom_site_B_iso_or_equiv
_atom_site_occupancy
AL1  Al  0.1186  0.1186  0.1186  6.4  1
P1  P  -0.1116  0.1116  0.1116  5.2  1
P2  P  0.25  0.25  0.25  4.4  1
AL2  Al  -0.25  0.25  0.25  2.5  1
O1  O  -0.0078  0.1285  0.1495  3  1
O2  O  0.1915  0.1915  0.1915  5  1
O3  O  -0.1704  0.1704  0.1704  8  1
N1  N  0.056  0.4329  0.0424  6  0.0833
C1  C  0.0056  0.3916  -0.0462  6  0.0833
C2  C  -0.0601  0.468  -0.0973  6  0.0833
C3  C  0.1159  0.5193  0.0103  6  0.0833
C4  C  0.0529  0.5988  -0.0393  6  0.0833
C5  C  -0.0214  0.4689  0.1118  6  0.0833
C6  C  -0.0878  0.5472  0.0646  6  0.0833
C7  C  -0.0552  0.5662  -0.0418  6  0.0833
H11  H  0.0566  0.3668  -0.0939  7  0.0833
H12  H  -0.0351  0.3331  -0.0261  7  0.0833
H21  H  -0.0382  0.4774  -0.1673  7  0.0833
H22  H  -0.13  0.4437  -0.0995  7  0.0833
H31  H  0.1506  0.5481  0.0691  7  0.0833
H32  H  0.1686  0.4965  -0.0364  7  0.0833
H41  H  0.0592  0.6627  -0.0025  7  0.0833
H42  H  0.0772  0.611  -0.1081  7  0.0833
H51  H  -0.0626  0.4116  0.1344  7  0.0833
H52  H  0.0122  0.497  0.1722  7  0.0833
H61  H  -0.1583  0.5246  0.0658  7  0.0833
H62  H  -0.0845  0.6099  0.1036  7  0.0833
H7  H  -0.0978  0.6173  -0.0741  7  0.0833

# End of data for AlPO-16_as-made_

File: SymmetryKitTests/CIF_Files/Zeolites/A/AlPO-18_calcined.cif




 
#*********************************************************************************
#
# Crystallographic Information File for AlPO-18, calcined 
#
# Reference : 
#   Simmen, A., McCusker, L.B., Baerlocher, Ch. and Meier, W.M.
#   Zeolites, 11, 654-661, (1991)
#
#
# CIF downloaded from the IZA-SC Database of Zeolite Structures
# Ch. Baerlocher and L.B. McCusker,
# Database of Zeolite Structures: http://www.iza-structure.org/databases/ 
#
#**********************************************************************************


data_AlPO-18_calcined
_chemical_name_systematic 'AlPO-18, calcined'

_cell_length_a      13.7114
_cell_length_b      12.7315
_cell_length_c      18.5706 
_cell_angle_alpha   90 
_cell_angle_beta    90.01 
_cell_angle_gamma   90
_cell_formula_units_Z   1

_space_group.name_H-M_ref   'C 1 2/c 1'
_symmetry_space_group_name_H-M   'C 1 2/c 1'
_symmetry_space_group_name_Hall  '-C 2yc'
_space_group.IT_number  15 

 
 loop_
_atom_site_label
_atom_site_type_symbol
_atom_site_fract_x
_atom_site_fract_y
_atom_site_fract_z
_atom_site_B_iso_or_equiv
_atom_site_occupancy
AL1  Al  0.88997  0.95872  0.16598  0.75  1
AL2  Al  0.88129  0.22661  0.93877  0.96  1
AL3  Al  0.22953  0.09687  0.04922  1.42  1
P1  P  0.77251  0.09559  0.05384  1.42  1
P2  P  0.10981  0.23135  0.93763  0.96  1
P3  P  0.11634  0.96983  0.16394  0.75  1
O1  O  0.17723  0.05318  0.12913  0.72  1
O2  O  0.14278  0.16702  0.00209  0.72  1
O3  O  0.00371  0.25884  0.94574  0.72  1
O4  O  0.84714  0.16747  0.02039  0.72  1
O5  O  0.81686  0.04552  0.12009  0.72  1
O6  O  0.01022  0.99732  0.15632  0.72  1
O7  O  0.13601  0.8626  0.1323  0.72  1
O8  O  0.33199  0.16953  0.06981  0.72  1
O9  O  0.85795  0.96546  0.25665  0.72  1
O10  O  0.81531  0.33988  0.92509  0.72  1
O11  O  0.12779  0.16274  0.8723  0.72  1
O12  O  0.26213  -0.01281  0.99849  0.72  1

# End of data for AlPO-18_calcined

File: SymmetryKitTests/CIF_Files/Zeolites/A/AlPO-21.cif




 
#*********************************************************************************
#
# Crystallographic Information File for AlPO-21 
#
# Reference : 
#   Bennett, J.M., Cohen, J.M., Artioli, G., Pluth, J.J. and Smith, J.V.
#   Inorg. Chem., 24, 188-193, (1985)
#
#
# CIF downloaded from the IZA-SC Database of Zeolite Structures
# Ch. Baerlocher and L.B. McCusker,
# Database of Zeolite Structures: http://www.iza-structure.org/databases/ 
#
#**********************************************************************************


data_AlPO-21
_chemical_name_systematic 'AlPO-21'

_cell_length_a      10.3307
_cell_length_b      17.5241
_cell_length_c      8.6757 
_cell_angle_alpha   90 
_cell_angle_beta    123.369 
_cell_angle_gamma   90
_cell_formula_units_Z   1

_space_group.name_H-M_ref   'P 1 21/a 1'
_symmetry_space_group_name_H-M   'P 1 21/a 1'
_symmetry_space_group_name_Hall  '-P 2yab'
_space_group.IT_number  14 

 
 loop_
_atom_site_label
_atom_site_type_symbol
_atom_site_fract_x
_atom_site_fract_y
_atom_site_fract_z
_atom_site_B_iso_or_equiv
_atom_site_occupancy
P1  P  0.1335  0.0708  0.9738  0.58  1
P2  P  0.0269  0.2112  0.3235  0.7  1
P3  P  0.4967  0.1646  0.7462  0.65  1
Al1  Al  0.3082  0.1714  0.3192  0.76  1
Al2  Al  0.3372  0.3892  0.9739  0.61  1
Al3  Al  0.2057  0.2037  0.7707  0.63  1
O1  O  0.3375  0.4885  0.0519  0.84  1
O2  O  0.2331  0.0912  0.1807  1.16  1
O3  O  0.421  0.2188  0.258  1.12  1
O4  O  0.0904  0.1947  0.5237  1.29  1
O5  O  0.0484  0.2523  0.7775  0.94  1
O6  O  0.4254  0.1411  0.5439  1.46  1
O7  O  0.4636  0.4153  0.9012  0.85  1
O8  O  0.1819  0.1203  0.8696  1.08  1
O9  O  0.3221  0.2905  0.8647  1.08  1
O10  O  0.3759  0.1525  0.7924  1.01  1
O11  O  0.1316  0.3898  0.8632  0.99  1
O12  O  0.1589  0.2283  0.2955  1.33  1
O13  O  0.4353  0.3575  0.2081  1.12  1
N1  N  0.2155  0.4898  0.2852  3.06  0.71
C1  C  0.3305  0.4857  0.4786  12.7  1.425
C2  C  0.0868  0.4358  0.2039  7.39  1.295
C3  C  0.177  0.4828  0.362  0  0.22
C4  C  0.125  0.4639  0.477  7.11  0.412
H1  H  0.381  0.286  0.854  2.02  1

# End of data for AlPO-21

File: SymmetryKitTests/CIF_Files/Zeolites/A/AlPO-22_as-made.cif




 
#*********************************************************************************
#
# Crystallographic Information File for AlPO-22, as-made 
#
# Reference : 
#   Richardson Jr., J.W., Pluth, J.J. and Smith, J.V.
#   Naturwiss., 76, 467-469, (1989)
#
#
# CIF downloaded from the IZA-SC Database of Zeolite Structures
# Ch. Baerlocher and L.B. McCusker,
# Database of Zeolite Structures: http://www.iza-structure.org/databases/ 
#
#**********************************************************************************


data_AlPO-22_as-made
_chemical_name_systematic 'AlPO-22, as-made'

_cell_length_a      13.628
_cell_length_b      13.628
_cell_length_c      15.463 
_cell_angle_alpha   90 
_cell_angle_beta    90 
_cell_angle_gamma   90
_cell_formula_units_Z   1

_space_group.name_H-M_ref   'P 4/n c c'
_symmetry_space_group_name_H-M   'P 4/n c c'
_symmetry_space_group_name_Hall  '-P 4a 2ac'
_space_group.IT_number  130 
_space_group.IT_coordinate_system_code  '2'

 
 loop_
_atom_site_label
_atom_site_type_symbol
_atom_site_fract_x
_atom_site_fract_y
_atom_site_fract_z
_atom_site_B_iso_or_equiv
_atom_site_occupancy
AL1  Al  0.136  0.864  0.25  0.63  1
AL2  Al  0.466  -0.1419  0.4284  0.843  1
P1  P  0.1354  0.8646  0.75  0.737  1
P2  P  0.6308  0.0185  0.4214  0.79  1
O1  O  0.2565  -0.1166  0.2738  1.08  1
O2  O  0.4998  -0.2584  0.4317  1.107  1
O3  O  0.4258  -0.1044  0.3241  1.37  1
O4  O  0.5794  -0.0795  0.4309  1.343  1
O5  O  0.106  -0.0629  0.162  1.5  1
O6  O  0.599  0.0912  0.4905  2.683  1
C1  C  0.25  0.25  0.739  12.633  1
C2  C  0.282  0.163  0.389  12.633  0.25
C3  C  0.274  0.339  0.389  12.633  0.25
C5  C  0.227  0.157  0.302  12.633  0.25
C6  C  0.219  0.341  0.302  12.633  0.25
C8  C  0.25  0.25  0.249  12.633  1
C9  C  0.25  0.25  0.298  12.633  1
N1  N  0.25  0.25  0.4389  12.633  1
P3  P  0.25  0.75  0  0.87  0.5
O7  O  0.164  0.787  0.936  0.71  0.5
O8  O  0.276  0.0852  0.4213  5.267  0.03

# End of data for AlPO-22_as-made

File: SymmetryKitTests/CIF_Files/Zeolites/A/AlPO-25.cif




 
#*********************************************************************************
#
# Crystallographic Information File for AlPO-25 
#
# Reference : 
#   Richardson Jr., J.W., Smith, J.V. and Pluth, J.J.
#   J. Phys. Chem., 94, 3365-3367, (1990)
#
#
# CIF downloaded from the IZA-SC Database of Zeolite Structures
# Ch. Baerlocher and L.B. McCusker,
# Database of Zeolite Structures: http://www.iza-structure.org/databases/ 
#
#**********************************************************************************


data_AlPO-25
_chemical_name_systematic 'AlPO-25'

_cell_length_a      9.4489
_cell_length_b      15.2028
_cell_length_c      8.4084 
_cell_angle_alpha   90 
_cell_angle_beta    90 
_cell_angle_gamma   90
_cell_formula_units_Z   1

_space_group.name_H-M_ref   'A c m m'
_symmetry_space_group_name_H-M   'A c m m'
_symmetry_space_group_name_Hall  '-A 2 2c'
_space_group.IT_number  67 

 
 loop_
_atom_site_label
_atom_site_type_symbol
_atom_site_fract_x
_atom_site_fract_y
_atom_site_fract_z
_atom_site_B_iso_or_equiv
_atom_site_occupancy
AL1  Al  0.3535  0.0982  0.1987  2.63  0.5
AL2  Al  0.1566  0.25  0.3142  0.92  0.5
P1  P  0.3535  0.0982  0.1987  2.63  0.5
P2  P  0.1566  0.25  0.3142  0.92  0.5
O1  O  0.3017  0  0.25  1.95  1
O2  O  0.5  0.1275  0.25  2.08  1
O3  O  0.2317  0.1625  0.2497  2.53  1
O4  O  0.3308  0.0971  0  2.95  1
O5  O  0  0.25  0.25  1.84  1
O6  O  0.1076  0.25  0.5  5.76  1

# End of data for AlPO-25

File: SymmetryKitTests/CIF_Files/Zeolites/A/AlPO-41_calcined.cif




 
#*********************************************************************************
#
# Crystallographic Information File for AlPO-41, calcined 
#
# Reference : 
#   Kirchner, R.M. and Bennett, J.M.
#   Zeolites, 14, 523-528, (1994)
#
#
# CIF downloaded from the IZA-SC Database of Zeolite Structures
# Ch. Baerlocher and L.B. McCusker,
# Database of Zeolite Structures: http://www.iza-structure.org/databases/ 
#
#**********************************************************************************


data_AlPO-41_calcined
_chemical_name_systematic 'AlPO-41, calcined'

_cell_length_a      9.7179
_cell_length_b      13.7915
_cell_length_c      8.3591 
_cell_angle_alpha   90 
_cell_angle_beta    90 
_cell_angle_gamma   110.6
_cell_formula_units_Z   1

_space_group.name_H-M_ref   'P 1 1 21'
_symmetry_space_group_name_H-M   'P 1 1 21'
_symmetry_space_group_name_Hall  'P 2c'
_space_group.IT_number  4 

 
 loop_
_atom_site_label
_atom_site_type_symbol
_atom_site_fract_x
_atom_site_fract_y
_atom_site_fract_z
_atom_site_B_iso_or_equiv
_atom_site_occupancy
Al1  Al  0.562  0.122  0.638  1.97  1
Al2  Al  0.852  0.278  0.124  1.97  1
Al3  Al  0.725  0.443  0.627  1.97  1
Al4  Al  0.826  0.666  0.142  1.97  1
Al5  Al  0.58  0.743  0.672  1.97  1
P1  P  0.548  0.096  0.022  1.97  1
P2  P  0.859  0.284  0.499  1.97  1
P3  P  0.713  0.44  0.008  1.97  1
P4  P  0.828  0.671  0.518  1.97  1
P5  P  0.561  0.716  0.016  1.97  1
O1  O  0.449  0.138  0.146  3  1
O2  O  0.543  0.127  0.839  3  1
O3  O  0.708  0.156  0.042  3  1
O4  O  0.518  0.976  0.048  3  1
O5  O  0.835  0.385  0.548  3  1
O6  O  -0.006  0.294  0.559  3  1
O7  O  0.743  0.158  0.549  3  1
O8  O  0.855  0.258  0.313  3  1
O9  O  0.825  0.393  0.057  3  1
O10  O  0.752  0.551  0.11  3  1
O11  O  0.545  0.342  0.019  3  1
O12  O  0.751  0.448  0.827  3  1
O13  O  0.754  0.745  0.62  3  1
O14  O  0.775  0.554  0.572  3  1
O15  O  0.801  0.683  0.327  3  1
O16  O  -0.022  0.73  0.555  3  1
O17  O  0.744  0.742  0.061  3  1
O18  O  0.534  0.679  0.834  3  1
O19  O  0.546  0.806  0.089  3  1
O20  O  0.464  0.605  0.089  3  1

# End of data for AlPO-41_calcined

File: SymmetryKitTests/CIF_Files/Zeolites/A/AlPO-52_calcined_rehydrated_.cif




 
#*********************************************************************************
#
# Crystallographic Information File for AlPO-52, calcined, rehydrated  
#
# Reference : 
#   McGuire, N.K., Bateman, C.A., Blackwell, C.S., Wilson, S.T. and Kirchner, R.M.
#   Zeolites, 15, 460-469, (1995)
#
#
# CIF downloaded from the IZA-SC Database of Zeolite Structures
# Ch. Baerlocher and L.B. McCusker,
# Database of Zeolite Structures: http://www.iza-structure.org/databases/ 
#
#**********************************************************************************


data_AlPO-52_calcined_rehydrated_
_chemical_name_systematic 'AlPO-52, calcined, rehydrated '

_cell_length_a      13.715
_cell_length_b      13.715
_cell_length_c      29.676 
_cell_angle_alpha   90 
_cell_angle_beta    90 
_cell_angle_gamma   120
_cell_formula_units_Z   1

_space_group.name_H-M_ref   'P -3 1 c'
_symmetry_space_group_name_H-M   'P -3 1 c'
_symmetry_space_group_name_Hall  '-P 3 2c'
_space_group.IT_number  163 

 
 loop_
_atom_site_label
_atom_site_type_symbol
_atom_site_fract_x
_atom_site_fract_y
_atom_site_fract_z
_atom_site_B_iso_or_equiv
_atom_site_occupancy
Al1  Al  0.231  0  0.198  1.97  1
Al2  Al  0.341  0.445  0.469  1.97  1
Al3  Al  0.435  0.326  0.635  1.97  1
P1  P  0.225  0.223  0.202  1.97  1
P2  P  0.339  0.448  0.368  1.97  1
P3  P  0.435  0.329  0.534  1.97  1
O1  O  0.267  0.007  0.253  1.97  1
O2  O  0.234  0.125  0.182  1.97  1
O3  O  0.097  -0.103  0.195  1.97  1
O4  O  0.317  -0.026  0.163  1.97  1
O5  O  0.344  0.413  0.414  1.97  1
O6  O  0.362  0.354  0.503  1.97  1
O7  O  0.445  0.581  0.477  1.97  1
O8  O  0.223  0.453  0.487  1.97  1
O9  O  0.302  0.323  0.17  1.97  1
O10  O  0.472  0.224  0.648  1.97  1
O11  O  0.55  0.452  0.651  1.97  1
O12  O  0.394  0.318  0.58  1.97  1

# End of data for AlPO-52_calcined_rehydrated_

File: SymmetryKitTests/CIF_Files/Zeolites/A/AlPO-57.cif




 
#*********************************************************************************
#
# Crystallographic Information File for AlPO-57 
#
# Reference : 
#   Broach, R.W., Greenlay, N., Jakubszak, P., Knight, L.M., Miller, S.R., Mowat, J.P.S., Stanczyk, J. and Lewis, G.J.
#   Microporous Mesoporous Mat., 189, 49-63, (2014)
#
#
# CIF downloaded from the IZA-SC Database of Zeolite Structures
# Ch. Baerlocher and L.B. McCusker,
# Database of Zeolite Structures: http://www.iza-structure.org/databases/ 
#
#**********************************************************************************


data_AlPO-57
_chemical_name_systematic 'AlPO-57'

_cell_length_a      13.3538
_cell_length_b      13.3538
_cell_length_c      25.5664 
_cell_angle_alpha   90 
_cell_angle_beta    90 
_cell_angle_gamma   90
_cell_formula_units_Z   1

_space_group.name_H-M_ref   'P -3 c 1'
_symmetry_space_group_name_H-M   'P -3 c 1'
_symmetry_space_group_name_Hall  '-P 3 2"c'
_space_group.IT_number  165 

 
 loop_
_atom_site_label
_atom_site_type_symbol
_atom_site_fract_x
_atom_site_fract_y
_atom_site_fract_z
_atom_site_B_iso_or_equiv
_atom_site_occupancy
Al1  Al  0.4363  0.0971  0.04256  1.87  0.681
Al2  Al  0.428  0.0958  0.66266  1.87  0.706
Al3  Al  0.2386  0  0.25  1.87  0.768
Zn1  Zn  0.4363  0.0971  0.04256  1.87  0.319
Zn2  Zn  0.428  0.0958  0.66266  1.87  0.294
Zn3  Zn  0.2386  0  0.25  1.87  0.232
P1  P  0.4328  0.0957  0.16184  1.87  1
P2  P  0.4299  0.1016  0.53896  1.87  1
P3  P  0.2439  0  0.75  1.87  1
O1  O  0.3419  -0.0012  0.5066  3  1
O2  O  0.5838  0.1398  0.0281  3  1
O3  O  0.4061  0.2097  0.027  3  1
O4  O  0.3927  0.0454  0.1075  3  1
O5  O  0.2179  0.1222  0.2573  3  1
O6  O  0.5462  0.0744  0.681  3  1
O7  O  0.4712  0.247  0.6692  3  1
O8  O  0.2963  0.0046  0.6973  3  1
O9  O  0.3333  0.0179  0.1969  3  1
O10  O  0.3898  0.0665  0.59434  3  1
N1  N  0.0698  -0.0326  0.1039  3.95  0.33333
C11  C  0.0534  0.0504  0.0703  3.95  0.5
C12  C  0.077  -0.132  0.0785  3.95  0.5
C13  C  -0.0251  -0.0739  0.1441  3.95  0.444
C14  C  0.1889  0.0149  0.1281  3.95  0.444
C15  C  -0.1442  -0.093  0.1345  3.95  0.444
C16  C  0.11  0.1764  0.0846  3.95  0.444
N2  N  0.3242  0.6893  0.1758  3.95  0.3333
C21  C  0.243  0.739  0.1751  3.95  0.5
C22  C  0.4097  0.7527  0.1308  3.95  0.5
C23  C  0.237  0.5613  0.1672  3.95  0.444
C24  C  0.3783  0.712  0.2298  3.95  0.444
C25  C  0.227  0.754  0.1173  3.95  0.444
C26  C  0.189  0.54  0.112  3.95  0.444

# End of data for AlPO-57

File: SymmetryKitTests/CIF_Files/Zeolites/A/AlPO-59.cif




 
#*********************************************************************************
#
# Crystallographic Information File for AlPO-59 
#
# Reference : 
#   
#   , , , ()
#
#
# CIF downloaded from the IZA-SC Database of Zeolite Structures
# Ch. Baerlocher and L.B. McCusker,
# Database of Zeolite Structures: http://www.iza-structure.org/databases/ 
#
#**********************************************************************************


data_AlPO-59
_chemical_name_systematic 'AlPO-59'

_cell_length_a      13.3756
_cell_length_b      13.3756
_cell_length_c      36.2118 
_cell_angle_alpha   90 
_cell_angle_beta    90 
_cell_angle_gamma   120
_cell_formula_units_Z   1

_space_group.name_H-M_ref   'P -3 m 1'
_symmetry_space_group_name_H-M   'P -3 m 1'
_symmetry_space_group_name_Hall  '-P 3 2"'
_space_group.IT_number  164 

 
 loop_
_atom_site_label
_atom_site_type_symbol
_atom_site_fract_x
_atom_site_fract_y
_atom_site_fract_z
_atom_site_B_iso_or_equiv
_atom_site_occupancy
Al1  Al  0.2379  1.0027  0.45792  1.78  0.706
Al2  Al  0.9106  0.5743  0.68438  1.78  0.706
Al3  Al  0.4291  0.0976  0.60431  1.78  0.706
Al4  Al  0.7625  0  0.25  1.78  0.706
Zn1  Zn  0.2379  1.0027  0.45792  1.78  0.294
Zn2  Zn  0.9106  0.5743  0.68438  1.78  0.294
Zn3  Zn  0.4291  0.0976  0.60431  1.78  0.294
Zn4  Zn  0.7625  0  0.25  1.78  0.294
P1  P  0.9994  0.7605  1.04042  1.93  1
P2  P  0.3302  0.8912  0.81043  1.93  1
P3  P  0.5733  0.9079  0.90053  1.93  1
P4  P  0.245  0  0.25  1.93  1
O1  O  0.3122  0.9978  0.28344  3.23  1
O2  O  0.3001  0.9766  0.78957  3.23  1
O3  O  0.2872  -0.0036  0.50254  3.23  1
O4  O  0.7005  0.0145  1.07391  3.23  1
O5  O  0.6633  0.0114  0.56906  3.23  1
O6  O  0.7378  0.8831  1.05327  3.23  1
O7  O  0.9275  0.5991  1.14921  3.23  1
O8  O  0.9416  0.6178  0.6385  3.23  1
O9  O  0.2228  0.4585  0.40484  3.23  1
O10  O  0.906  0.1163  0.54777  3.23  1
O11  O  0.4462  0.5455  0.912  3.23  1
O12  O  0.2249  0.1028  0.2569  3.23  1
O13  O  0.48316  0.23528  1.19932  3.23  1
O14  O  0.5397  0.4731  0.69389  3.23  1
N1  N  0.2932  0.5122  0.6703  3.24  0.3333
C1A  C  0.3958  0.6258  0.6697  3.24  0.46634
C1B  C  0.3263  0.4261  0.6787  3.24  0.46634
C1C  C  0.2369  0.4863  0.6345  3.24  0.46634
C1D  C  0.2149  0.5091  0.6984  3.24  0.41074
C1E  C  0.2567  0.5992  0.7261  3.24  0.46634
N2  N  0.2824  0.6258  0.51845  3.24  0.3333
C2A  C  0.3481  0.7317  0.4975  3.24  0.46634
C2B  C  0.2912  0.6524  0.5575  3.24  0.41074
C2C  C  0.162  0.57  0.5072  3.24  0.46634
C2D  C  0.3287  0.5499  0.5114  3.24  0.46634
C2E  C  0.2461  0.5595  0.5843  3.24  0.46634
N3  N  -0.0277  -0.0489  0.35458  3.24  0.3333
C3A  C  -0.0714  -0.1728  0.3535  3.24  0.41074
C3B  C  -0.1243  -0.0287  0.3576  3.24  0.46634
C3C  C  0.0362  0.0036  0.3211  3.24  0.46634
C3D  C  0.0478  0  0.3863  3.24  0.46634
C3E  C  0.9073  -0.2292  0.3179  3.24  0.46634

# End of data for AlPO-59

File: SymmetryKitTests/CIF_Files/Zeolites/A/AlPO-5_as-made.cif




 
#*********************************************************************************
#
# Crystallographic Information File for AlPO-5, as-made 
#
# Reference : 
#   Qiu, S., Pang, W., Kessler, H. and Guth, J.L.
#   Zeolites, 9, 440-444, (1989)
#
#
# CIF downloaded from the IZA-SC Database of Zeolite Structures
# Ch. Baerlocher and L.B. McCusker,
# Database of Zeolite Structures: http://www.iza-structure.org/databases/ 
#
#**********************************************************************************


data_AlPO-5_as-made
_chemical_name_systematic 'AlPO-5, as-made'

_cell_length_a      13.74
_cell_length_b      13.74
_cell_length_c      8.474 
_cell_angle_alpha   90 
_cell_angle_beta    90 
_cell_angle_gamma   120
_cell_formula_units_Z   1

_space_group.name_H-M_ref   'P 6 c c'
_symmetry_space_group_name_H-M   'P 6 c c'
_symmetry_space_group_name_Hall  'P 6 -2c'
_space_group.IT_number  184 

 
 loop_
_atom_site_label
_atom_site_type_symbol
_atom_site_fract_x
_atom_site_fract_y
_atom_site_fract_z
_atom_site_B_iso_or_equiv
_atom_site_occupancy
P1  P  0.4529  0.3281  0.053  2.25  1
AL1  Al  0.4571  0.3382  0.425  1.89  1
O1  O  0.4214  0.209  0.008  4.18  1
O2  O  0.455  0.3299  0.251  5.33  1
O3  O  0.3658  0.3597  0.004  4.11  1
O4  O  0.5742  0.4175  0.007  5.03  1
C1  C  0.104  0.041  0.666  3.95  0.1667
C2  C  0.125  0.979  0.75  3.95  0.1667
C3  C  0.104  0.979  0.416  3.95  0.1667
C4  C  0  0.895  0.5  3.95  0.1667
C5  C  0.041  0.895  0.359  3.95  0.1667
C6  C  0.082  0.957  0.221  3.95  0.1667
N1  N  0  0  0.543  3.95  0.5
F1  F  0.5  0.5  0.317  3.95  0.1667

# End of data for AlPO-5_as-made

File: SymmetryKitTests/CIF_Files/Zeolites/A/AlPO-78.cif




 
#*********************************************************************************
#
# Crystallographic Information File for AlPO-78 
#
# Reference : 
#   Yuhas, B.D., Mowat, J.P.S., Miller, M.A. and Sinkler, W.
#   private communication, , , (2019)
#
#
# CIF downloaded from the IZA-SC Database of Zeolite Structures
# Ch. Baerlocher and L.B. McCusker,
# Database of Zeolite Structures: http://www.iza-structure.org/databases/ 
#
#**********************************************************************************


data_AlPO-78
_chemical_name_systematic 'AlPO-78'

_cell_length_a      12.9291
_cell_length_b      12.9291
_cell_length_c      61.4549 
_cell_angle_alpha   90 
_cell_angle_beta    90 
_cell_angle_gamma   120
_cell_formula_units_Z   1

_space_group.name_H-M_ref   'R -3'
_symmetry_space_group_name_H-M   'R -3'
_symmetry_space_group_name_Hall  '-R 3'
_space_group.IT_number  148 
_space_group.IT_coordinate_system_code  'H'

 
 loop_
_atom_site_label
_atom_site_type_symbol
_atom_site_fract_x
_atom_site_fract_y
_atom_site_fract_z
_atom_site_B_iso_or_equiv
_atom_site_occupancy
Al1  Al  0.2381  0.243  0.02469  3.21  1
Al2  Al  0.4196  0.3322  -0.0637  3.21  1
Al3  Al  0.4266  0.3372  0.10318  3.21  1
Al4  Al  0.4286  0.3367  -0.14119  3.21  1
P1  P  0.2388  0.2452  -0.02541  3.21  1
P2  P  0.335  0.4252  0.06275  3.21  1
P3  P  0.3344  0.421  -0.10378  3.21  1
P4  P  0.3283  0.4204  0.14187  3.21  1
O1  O  0.2775  0.2841  -0.0022  3.39  1
O2  O  0.0866  0.1986  0.02775  3.39  1
O3  O  0.2593  0.126  0.0314  3.39  1
O4  O  0.3232  0.3686  0.0407  3.39  1
O5  O  0.3383  0.3195  -0.0413  3.39  1
O6  O  0.438  0.552  0.06175  3.39  1
O7  O  0.221  0.4263  0.06846  3.39  1
O8  O  0.359  0.3578  0.0803  3.39  1
O9  O  0.3509  0.354  -0.0855  3.39  1
O10  O  0.572  0.448  0.10329  3.39  1
O11  O  0.4112  0.198  0.10154  3.39  1
O12  O  0.3502  0.337  0.1265  3.39  1
O13  O  0.3399  0.3696  -0.1252  3.39  1
O14  O  0.331  0.3827  0.1655  3.39  1
O15  O  0.423  0.5542  0.13816  3.39  1
O16  O  0.208  0.408  0.13486  3.39  1

# End of data for AlPO-78

File: SymmetryKitTests/CIF_Files/Zeolites/A/AlPO-8.cif




 
#*********************************************************************************
#
# Crystallographic Information File for AlPO-8 
#
# Reference : 
#   Richardson Jr., J.W. and Vogt, E.T.C.
#   Zeolites, 12, 13-19, (1992)
#
#
# CIF downloaded from the IZA-SC Database of Zeolite Structures
# Ch. Baerlocher and L.B. McCusker,
# Database of Zeolite Structures: http://www.iza-structure.org/databases/ 
#
#**********************************************************************************


data_AlPO-8
_chemical_name_systematic 'AlPO-8'

_cell_length_a      33.29
_cell_length_b      14.7036
_cell_length_c      8.3863 
_cell_angle_alpha   90 
_cell_angle_beta    90 
_cell_angle_gamma   90
_cell_formula_units_Z   1

_space_group.name_H-M_ref   'C m c m'
_symmetry_space_group_name_H-M   'C m c m'
_symmetry_space_group_name_Hall  '-C 2c 2'
_space_group.IT_number  63 

 
 loop_
_atom_site_label
_atom_site_type_symbol
_atom_site_fract_x
_atom_site_fract_y
_atom_site_fract_z
_atom_site_B_iso_or_equiv
_atom_site_occupancy
T11  Si  0.1904  0.416  0.066  0.01  1
T12  Si  0  0.132  -0.028  12.4  1
T21  Si  0.0878  0.094  0.055  0.01  1
T22  Si  0.274  0.404  -0.061  0.01  1
T23  Si  0.1573  0.226  -0.071  0.01  1
O11  O  0.1767  0.5  0  0.3  1
O12  O  0  0  0  12.8  1
O21  O  0.1772  0.402  0.25  0.01  1
O22  O  0  0.127  -0.25  12.5  1
O31  O  0.0456  0.133  0.018  2  1
O32  O  0.2317  0.394  0.02  3  1
O33  O  0.158  0.324  0.031  3  1
O41  O  0.1993  0.175  0.017  3  1
O42  O  0.0906  0  0  3  1
O51  O  0.0847  0.096  0.25  6.6  1
O52  O  0.259  0.378  -0.25  6.6  1
O53  O  0.1444  0.232  -0.25  6.6  1
O61  O  0.1154  0.174  0.002  3  1
O62  O  0.2865  0.5  0  3  1

# End of data for AlPO-8

File: SymmetryKitTests/CIF_Files/Zeolites/A/AlPO-C_dehydrated.cif




 
#*********************************************************************************
#
# Crystallographic Information File for AlPO-C, dehydrated 
#
# Reference : 
#   Keller, E.B., Meier, W.M. and Kirchner, R.M.
#   Solid State Ionics, 43, 93-102, (1990)
#
#
# CIF downloaded from the IZA-SC Database of Zeolite Structures
# Ch. Baerlocher and L.B. McCusker,
# Database of Zeolite Structures: http://www.iza-structure.org/databases/ 
#
#**********************************************************************************


data_AlPO-C_dehydrated
_chemical_name_systematic 'AlPO-C, dehydrated'

_cell_length_a      19.816
_cell_length_b      10.047
_cell_length_c      8.935 
_cell_angle_alpha   90 
_cell_angle_beta    90 
_cell_angle_gamma   90
_cell_formula_units_Z   1

_space_group.name_H-M_ref   'P b c a'
_symmetry_space_group_name_H-M   'P b c a'
_symmetry_space_group_name_Hall  '-P 2ac 2ab'
_space_group.IT_number  61 

 
 loop_
_atom_site_label
_atom_site_type_symbol
_atom_site_fract_x
_atom_site_fract_y
_atom_site_fract_z
_atom_site_B_iso_or_equiv
_atom_site_occupancy
AL1  Al  0.455  0.16  0.36  0.3  1
AL2  Al  0.297  0.423  0.197  1.5  1
P1  P  0.456  0.424  0.206  2.7  1
P2  P  0.293  0.145  0.346  0.3  1
O1  O  0.384  0.465  0.222  9  1
O2  O  0.465  0.143  0.546  0.7  1
O3  O  0.5  0.539  0.238  1.5  1
O4  O  0.476  0.317  0.323  0.5  1
O5  O  0.28  0.11  0.506  1.3  1
O6  O  0.37  0.124  0.313  5.1  1
O7  O  0.278  0.284  0.297  0.1  1
O8  O  0.249  0.56  0.241  3.3  1

# End of data for AlPO-C_dehydrated

File: SymmetryKitTests/CIF_Files/Zeolites/A/AlPO-C_hydrated.cif




 
#*********************************************************************************
#
# Crystallographic Information File for AlPO-C, hydrated 
#
# Reference : 
#   Pluth, J.J. and Smith, J.V.
#   Acta Crystallogr., C42, 1118-1120, (1986)
#
#
# CIF downloaded from the IZA-SC Database of Zeolite Structures
# Ch. Baerlocher and L.B. McCusker,
# Database of Zeolite Structures: http://www.iza-structure.org/databases/ 
#
#**********************************************************************************


data_AlPO-C_hydrated
_chemical_name_systematic 'AlPO-C, hydrated'

_cell_length_a      19.3525
_cell_length_b      9.7272
_cell_length_c      9.7621 
_cell_angle_alpha   90 
_cell_angle_beta    90 
_cell_angle_gamma   90
_cell_formula_units_Z   1

_space_group.name_H-M_ref   'P b c a'
_symmetry_space_group_name_H-M   'P b c a'
_symmetry_space_group_name_Hall  '-P 2ac 2ab'
_space_group.IT_number  61 

 
 loop_
_atom_site_label
_atom_site_type_symbol
_atom_site_fract_x
_atom_site_fract_y
_atom_site_fract_z
_atom_site_B_iso_or_equiv
_atom_site_occupancy
AL1  Al  0.44808  0.0847  0.32419  0.23  1
AL2  Al  0.28207  0.33224  0.14654  0.21  1
P1  P  0.44769  0.34071  0.13498  0.22  1
P2  P  0.2905  0.06565  0.33879  0.21  1
O1  O  0.37433  0.3765  0.1701  0.39  1
O2  O  0.46047  0.1662  0.4804  0.45  1
O3  O  0.4952  0.4497  0.1971  0.42  1
O4  O  0.46889  0.2004  0.1942  0.34  1
O5  O  0.27397  0.0582  0.4913  0.29  1
O6  O  0.36522  0.019  0.3136  0.42  1
O7  O  0.28329  0.2158  0.2953  0.34  1
O8  O  0.25855  0.4758  0.2592  0.29  1
H1  H  0.15752  0.2988  0.0523  5.26  1
H2  H  0.16096  0.2574  0.1883  3.95  1
H3  H  0.28123  0.1025  0.0541  1.74  1
H4  H  0.30108  0.1902  0.949  1.42  1
O9  O  0.18446  0.2831  0.1193  0.58  1
O10  O  0.30512  0.173  0.034  0.39  1
O11  O  0.11929  0.144  0.3627  1.5  1

# End of data for AlPO-C_hydrated
