Repository: iRASPA/iRASPA-COCOA

# iRASPA-COCOA

iRASPA is a visualization package (with editing capabilities) aimed at material science. Examples of materials are metals, metal-oxides, ceramics, biomaterials, zeolites, clays, and metal-organic frameworks. iRASPA is exclusively for macOS and as such can leverage the latest visualization technologies with stunning performance. iRASPA extensively utilizes GPU computing. For example, void-fractions and surface areas can be computed in a fraction of a second for small/medium structures and in a few seconds for very large unit cells. It can handle large structures (hundreds of thousands of atoms), including ambient occlusion, with high frame rates.

Via iCloud, iRASPA has access to the CoRE Metal-Organic Frameworks database containing approximately 8000 structures. All the structures can be screened (in real-time) using user-defined predicates. The cloud structures can be queried for surface areas, void fraction, and other pore structure properties.

Main features of iRASPA are:
* structure creation and editing,
* creating high-quality pictures and movies,
* ambient occlusion and high-dynamic range rendering,
* collage of structures,
* (transparent) adsorption surfaces,
* text-annotation,
* primitives like cylinders, spheres, and polygonal prisms.
* cell replicas and supercells,
* symmetry operations like space group and primitive cell detection,
* screening of structures using user-defined predicates,
* GPU-computation of void-fraction and surface areas in a matter of seconds.

iCloud structure databases:
* CoRE Metal-Organic Framework database,
* IZA zeolite structures.

Input formats:
* CIF,
* mmCIF,
* PDB,
* XYZ.
* VASP POSCAR/CONTCAR/XDATCAR.

Output:
* CIF-, mmCIF-, PDB-, POSCAR-, or XYZ-files for structures,
* 8/16 bits, RGB/CMYK, loss-less TIFF for pictures,
* mp4 (h264) for movies.

File: SymmetryKitTests/CIF_Files/Zeolites/D/DAF-1_as-made.cif




 
#*********************************************************************************
#
# Crystallographic Information File for DAF-1, as-made 
#
# Reference : 
#   Wright, P.A., Jones, R.H., Natarajan, S., Bell, R.G., Chen, J.S., Hursthouse, M.B. and Thomas, J.M.
#   Chem. Commun., , 633-635, (1993)
#
#
# CIF downloaded from the IZA-SC Database of Zeolite Structures
# Ch. Baerlocher and L.B. McCusker,
# Database of Zeolite Structures: http://www.iza-structure.org/databases/ 
#
#**********************************************************************************


data_DAF-1_as-made
_chemical_name_systematic 'DAF-1, as-made'

_cell_length_a      22.351
_cell_length_b      22.351
_cell_length_c      21.693 
_cell_angle_alpha   90 
_cell_angle_beta    90 
_cell_angle_gamma   120
_cell_formula_units_Z   1

_space_group.name_H-M_ref   'P 6/m m m'
_symmetry_space_group_name_H-M   'P 6/m m m'
_symmetry_space_group_name_Hall  '-P 6 2'
_space_group.IT_number  191 

 
 loop_
_atom_site_label
_atom_site_type_symbol
_atom_site_fract_x
_atom_site_fract_y
_atom_site_fract_z
_atom_site_B_iso_or_equiv
_atom_site_occupancy
T1  Si  0.0803  0.3024  0.5  1.87  1
T2  Si  0.1471  0.4356  0.1836  1.88  1
T3  Si  0.0816  0.471  0.294  1.8  1
T4  Si  0.0811  0.4703  0.0727  2.27  1
T5  Si  0.1217  0.3812  0.3706  1.97  1
T6  Si  0.0782  0.2904  0.2486  2.05  1
O1  O  0.0993  0.3514  0.1995  3.71  1
O2  O  0.0923  0.352  0.4391  4.1  1
O3  O  0.1063  0.443  0.3533  3.48  1
O4  O  0.1306  0.4517  0.1122  3.49  1
O5  O  0.1298  0.4794  0.2351  4.37  1
O6  O  0.0847  0.3203  0.3175  3.98  1
O7  O  0  0.2363  0.5  3.29  1
O8  O  0.1375  0.275  0.5  4.37  1
O9  O  0  0.2285  0.2361  2.88  1
O10  O  0  0.4158  0.879  4.33  1
O11  O  0  0.4188  0.2775  3.55  1
O12  O  0.0953  0.4615  0  3.76  1
O13  O  0.2295  0.459  0.1903  3.45  1
O14  O  0.0935  0.5468  0.3133  2.78  1
O15  O  0.205  0.4101  0.3678  2.8  1
O16  O  0.1293  0.2586  0.2404  2.8  1
O17  O  0.0974  0.5487  0.0867  4.36  1
C1  C  0.5  0  0.5  11.84  1
C2  C  0.4453  0.0246  0.5  11.84  0.3333
C3  C  0.5197  0.0394  0.4403  11.84  0.3333
C4  C  0.66667  0.33333  0.2688  11.84  1
C5  C  0.6406  0.2811  0.3088  11.84  0.3333
C6  C  0.5949  0.2974  0.3129  9.67  0.3333

# End of data for DAF-1_as-made

File: SymmetryKitTests/CIF_Files/Zeolites/D/Dachiardite.cif




 
#*********************************************************************************
#
# Crystallographic Information File for Dachiardite 
#
# Reference : 
#   Vezzalini, G.
#   Z. Kristallogr., 166, 63-71, (1984)
#
#
# CIF downloaded from the IZA-SC Database of Zeolite Structures
# Ch. Baerlocher and L.B. McCusker,
# Database of Zeolite Structures: http://www.iza-structure.org/databases/ 
#
#**********************************************************************************


data_Dachiardite
_chemical_name_systematic 'Dachiardite'

_cell_length_a      18.676
_cell_length_b      7.518
_cell_length_c      10.246 
_cell_angle_alpha   90 
_cell_angle_beta    107.87 
_cell_angle_gamma   90
_cell_formula_units_Z   1

_space_group.name_H-M_ref   'C 1 2/m 1'
_symmetry_space_group_name_H-M   'C 1 2/m 1'
_symmetry_space_group_name_Hall  '-C 2y'
_space_group.IT_number  12 

 
 loop_
_atom_site_label
_atom_site_type_symbol
_atom_site_fract_x
_atom_site_fract_y
_atom_site_fract_z
_atom_site_B_iso_or_equiv
_atom_site_occupancy
K1  K  0.4544  0  0.4626  10.3  0.156
CA  Ca  -0.0091  0.2598  0.1297  7.8  0.345
SI11  Si  0.2905  0.2084  0.1496  1.2  0.4
SI12  Si  0.2846  0.2053  0.166  1.1  0.4
SI21  Si  0.1914  0.2901  0.3371  1.3  0.4
SI22  Si  0.1929  0.2978  0.3714  1  0.4
SI3  Si  0.0964  0  0.7007  1.1  0.8
SI4  Si  0.0816  0  0.3793  1.2  0.8
AL11  Al  0.2905  0.2084  0.1496  1.2  0.1
AL12  Al  0.2846  0.2053  0.166  1.1  0.1
AL21  Al  0.1914  0.2901  0.3371  1.3  0.1
AL22  Al  0.1929  0.2978  0.3714  1  0.1
AL3  Al  0.0964  0  0.7007  1.1  0.2
AL4  Al  0.0816  0  0.3793  1.2  0.2
O1  O  0.3636  0.3239  0.2168  3.3  1
O2  O  0.1162  0.177  0.3265  3.1  1
O31  O  0.2188  0.2642  0.207  2.4  0.5
O32  O  0.2382  0.237  0.2652  4.3  0.5
O4  O  0.1002  0  0.5457  4.3  1
O5  O  0.1688  0.5  0.3487  4  1
O6  O  0.3098  0  0.1759  3.5  1
O7  O  0.2335  0.2452  0.0131  3.2  0.5
O8  O  0.2427  0.2777  0.5249  2.9  0.5
O9  O  0.0103  0  0.708  1.9  1
H2O1  O2-(H2O)  -0.0084  0.5  0.2668  5.4  1
H2O2  O2-(H2O)  0.0884  0  0.033  6.7  0.5
H2O3  O2-(H2O)  0.0694  0.1037  0.0261  7.5  0.25
H2O4  O2-(H2O)  0.0724  0.3931  0.0258  6.5  0.25
H2O5  O2-(H2O)  0.086  0.5  0.031  6  0.5

# End of data for Dachiardite

File: SymmetryKitTests/CIF_Files/Zeolites/D/Deca-Dodecasil_3R_as-made.cif




 
#*********************************************************************************
#
# Crystallographic Information File for Deca-Dodecasil 3R, as-made 
#
# Reference : 
#   Gies, H.
#   Z. Kristallogr., 175, 93-104, (1986)
#
#
# CIF downloaded from the IZA-SC Database of Zeolite Structures
# Ch. Baerlocher and L.B. McCusker,
# Database of Zeolite Structures: http://www.iza-structure.org/databases/ 
#
#**********************************************************************************


data_Deca-Dodecasil_3R_as-made
_chemical_name_systematic 'Deca-Dodecasil 3R, as-made'

_cell_length_a      13.86
_cell_length_b      13.86
_cell_length_c      40.891 
_cell_angle_alpha   90 
_cell_angle_beta    90 
_cell_angle_gamma   120
_cell_formula_units_Z   1

_space_group.name_H-M_ref   'R -3 m'
_symmetry_space_group_name_H-M   'R -3 m'
_symmetry_space_group_name_Hall  '-R 3 2"'
_space_group.IT_number  166 
_space_group.IT_coordinate_system_code  'H'

 
 loop_
_atom_site_label
_atom_site_type_symbol
_atom_site_fract_x
_atom_site_fract_y
_atom_site_fract_z
_atom_site_B_iso_or_equiv
_atom_site_occupancy
SI1  Si  0.7267  0.0511  0.07  0.76  1
SI2  Si  0.1264  0.2527  0.1095  0.76  1
SI3  Si  0.202  0.4039  0.1711  0.2  1
SI4  Si  0.1227  0.2454  0.2325  0.6  1
SI5  Si  0.2256  0  0  0.82  1
SI6  Si  0  0  0.2039  1.53  1
SI7  Si  0  0  0.128  0.87  1
O1  O  0.3576  0.3881  0.6358  2.37  1
O2  O  0.2792  0.3749  0.5768  1.45  1
O3  O  0.4067  0.2954  0.5889  1.96  1
O4  O  0.2277  0.4554  0.6589  3.76  1
O5  O  0.1767  0.3534  0.7447  2.24  1
O6  O  0.3233  0.1616  0.5391  3.01  1
O7  O  0.5401  0.27  0.5494  3.7  1
O8  O  0.2713  0.5426  0.5529  2.49  1
O9  O  0.178  0.3561  0.523  3.33  1
O10  O  0.187  0  0.5  1.65  1
O11  O  0  0  0.1661  4.47  1
C512  C  0.5  0  0.5  15.112  1
N1  N  0  0  0.4455  40.908  0.9
C1  C  0  0  0.4095  37.228  0.9
C2  C  0.0596  0.1192  0.3954  14.915  0.9
C3  C  0.0596  0.1192  0.3577  28.274  0.9
C4  C  0.1192  0.0596  0.3438  14.654  0.9
N11  N  0  0  0.2815  15.728  0.1
C11  C  0  0  0.3175  23.237  0.1
C21  C  0.0596  0.1192  0.3317  8.598  0.1
C31  C  0.0596  0.1192  0.3694  4.461  0.1
C41  C  0.1192  0.0596  0.3833  15.404  0.1

# End of data for Deca-Dodecasil_3R_as-made

File: SymmetryKitTests/CIF_Files/Zeolites/D/Dodecasil_1H_as-made.cif




 
#*********************************************************************************
#
# Crystallographic Information File for Dodecasil 1H, as-made 
#
# Reference : 
#   Gerke, H. and Gies, H.
#   Z. Kristallogr., 166, 11-22, (1984)
#
#
# CIF downloaded from the IZA-SC Database of Zeolite Structures
# Ch. Baerlocher and L.B. McCusker,
# Database of Zeolite Structures: http://www.iza-structure.org/databases/ 
#
#**********************************************************************************


data_Dodecasil_1H_as-made
_chemical_name_systematic 'Dodecasil 1H, as-made'

_cell_length_a      13.783
_cell_length_b      13.783
_cell_length_c      11.19 
_cell_angle_alpha   90 
_cell_angle_beta    90 
_cell_angle_gamma   120
_cell_formula_units_Z   1

_space_group.name_H-M_ref   'P 6/m m m'
_symmetry_space_group_name_H-M   'P 6/m m m'
_symmetry_space_group_name_Hall  '-P 6 2'
_space_group.IT_number  191 

 
 loop_
_atom_site_label
_atom_site_type_symbol
_atom_site_fract_x
_atom_site_fract_y
_atom_site_fract_z
_atom_site_B_iso_or_equiv
_atom_site_occupancy
SI1  Si  0.4186  0.2093  0.2252  2.12  1
SI2  Si  0.3868  0  0.3627  2.36  1
SI3  Si  0.2628  0.1314  0  1.63  1
SI4  Si  0.3333  0.6667  0.1384  1.95  1
O1  O  0.1052  0.3933  0.3031  6.49  1
O2  O  0.5429  0.2715  0.8164  5.56  1
O3  O  0.3405  0.1702  0.1139  4.38  1
O4  O  0.3601  0  0.5  4.49  1
O5  O  0.1865  0  0  4  1
O6  O  0.5  0  0.3451  7.25  1
O7  O  0.3333  0.6667  0  10.14  1
C1  C  0.333  0.667  0.356  10.26  0.1
C2  C  0.381  0.762  0.402  10.26  0.1
C3  C  0.309  0.618  0.436  10.26  0.1
C4  C  0.23  0.76  0.5  10.26  0.1
C5  C  0  0.5  0.036  10.26  0.1
C6  C  0.092  0.636  0  10.26  0.1
C7  C  0.122  0.531  0  10.26  0.1
C8  C  0  0.431  0  10.26  0.1
C9  C  0.14  0.57  0.122  10.26  0.1
C10  C  0  0  0.296  10.26  0.1
C11  C  0.038  0.01  0.38  10.26  0.1
C12  C  0.04  0.08  0.458  10.26  0.1
C13  C  0.041  0.082  0.316  10.26  0.1
C14  C  0.085  0  0.398  10.26  0.1
C15  C  0  0  0.049  10.26  0.1
C16  C  0.199  0.398  0.462  10.26  0.1

# End of data for Dodecasil_1H_as-made

File: SymmetryKitTests/CIF_Files/Zeolites/D/UTD-1F.cif




 
#*********************************************************************************
#
# Crystallographic Information File for UTD-1F 
#
# Reference : 
#   Wessels, T., Baerlocher, C., McCusker, L.B. and Creyghton, E.J.
#   J. Am. Chem. Soc., 121, 6242-6247, (1999)
#
#
# CIF downloaded from the IZA-SC Database of Zeolite Structures
# Ch. Baerlocher and L.B. McCusker,
# Database of Zeolite Structures: http://www.iza-structure.org/databases/ 
#
#**********************************************************************************


data_UTD-1F
_chemical_name_systematic 'UTD-1F'

_cell_length_a      14.9701
_cell_length_b      8.4761
_cell_length_c      30.0278 
_cell_angle_alpha   90 
_cell_angle_beta    102.65 
_cell_angle_gamma   90
_cell_formula_units_Z   1

_space_group.name_H-M_ref   'P 1 c 1'
_symmetry_space_group_name_H-M   'P 1 c 1'
_symmetry_space_group_name_Hall  'P -2yc'
_space_group.IT_number  7 

 
 loop_
_atom_site_label
_atom_site_type_symbol
_atom_site_fract_x
_atom_site_fract_y
_atom_site_fract_z
_atom_site_B_iso_or_equiv
_atom_site_occupancy
Si1  Si  0.096  0.18  0.1066  0.95  1
Si2  Si  0.076  0.313  0.1986  0.95  1
Si3  Si  0.124  0.18  0.2943  0.95  1
Si4  Si  0.24  0.305  0.3824  0.95  1
Si5  Si  0.41  0.176  0.4374  0.95  1
Si6  Si  0.608  0.306  0.4689  0.95  1
Si7  Si  0.793  0.183  0.4654  0.95  1
Si8  Si  0.912  0.307  0.3992  0.95  1
Si9  Si  0.929  0.182  0.3045  0.95  1
Si10  Si  0.868  0.309  0.2072  0.95  1
Si11  Si  0.769  0.176  0.1199  0.95  1
Si12  Si  0.585  0.308  0.0659  0.95  1
Si13  Si  0.398  0.19  0.04  0.95  1
Si14  Si  0.206  0.316  0.041  0.95  1
Si15  Si  0.902  0.318  0.0631  0.95  1
Si16  Si  0.108  0.18  0.4432  0.95  1
Si17  Si  0.081  0.816  0.1046  0.95  1
Si18  Si  0.076  0.675  0.1994  0.95  1
Si19  Si  0.127  0.807  0.2936  0.95  1
Si20  Si  0.239  0.678  0.3836  0.95  1
Si21  Si  0.418  0.808  0.4366  0.95  1
Si22  Si  0.604  0.687  0.4663  0.95  1
Si23  Si  0.798  0.81  0.4672  0.95  1
Si24  Si  0.914  0.679  0.4024  0.95  1
Si25  Si  0.931  0.797  0.3052  0.95  1
Si26  Si  0.867  0.67  0.2096  0.95  1
Si27  Si  0.762  0.809  0.1211  0.95  1
Si28  Si  0.587  0.313  0.5659  0.95  1
Si29  Si  0.386  0.181  0.5374  0.95  1
Si30  Si  0.194  0.685  0.04  0.95  1
Si31  Si  0.89  0.318  0.5625  0.95  1
Si32  Si  0.11  0.808  0.4458  0.95  1
O1  O  0.169  0.278  0.0863  0.32  1
O2  O  0.108  0.208  0.1608  0.32  1
O3  O  0.131  0.265  0.2484  0.32  1
O4  O  0.101  0.494  0.1903  0.32  1
O5  O  0.209  0.23  0.3331  0.32  1
O6  O  0.033  0.23  0.3097  0.32  1
O7  O  0.125  0.995  0.287  0.32  1
O8  O  0.348  0.283  0.3979  0.32  1
O9  O  0.191  0.22  0.4183  0.32  1
O10  O  0.215  0.491  0.3798  0.32  1
O11  O  0.513  0.23  0.443  0.32  1
O12  O  0.375  0.202  0.4835  0.32  1
O13  O  0.689  0.237  0.4472  0.32  1
O14  O  0.624  0.264  0.5218  0.32  1
O15  O  0.601  0.496  0.4626  0.32  1
O16  O  0.851  0.21  0.4274  0.32  1
O17  O  0.839  0.279  0.5109  0.32  1
O18  O  0.89  0.251  0.3468  0.32  1
O19  O  0.797  0.997  0.4778  0.32  1
O20  O  0.887  0.494  0.402  0.32  1
O21  O  0.87  0.253  0.2581  0.32  1
O22  O  0.919  0.99  0.3025  0.32  1
O23  O  0.797  0.197  0.1738  0.32  1
O24  O  0.967  0.294  0.195  0.32  1
O25  O  0.831  0.489  0.2009  0.32  1
O26  O  0.664  0.227  0.1035  0.32  1
O27  O  0.833  0.285  0.0962  0.32  1
O28  O  0.489  0.247  0.0739  0.32  1
O29  O  0.598  0.741  0.5166  0.32  1
O30  O  0.59  0.502  0.5718  0.32  1
O31  O  0.314  0.288  0.0503  0.32  1
O32  O  0.382  0.996  0.5496  0.32  1
O33  O  0.186  0.499  0.0267  0.32  1
O34  O  0.112  0.995  0.0982  0.32  1
O35  O  0.853  0.725  0.5119  0.32  1
O36  O  0.994  0.221  0.0794  0.32  1
O37  O  0.929  0.497  0.5648  0.32  1
O38  O  0.019  0.282  0.4218  0.32  1
O39  O  0.14  0.216  0.497  0.32  1
O40  O  0.146  0.707  0.0822  0.32  1
O41  O  0.095  0.78  0.1582  0.32  1
O42  O  0.14  0.73  0.2469  0.32  1
O43  O  0.212  0.756  0.334  0.32  1
O44  O  0.034  0.75  0.3059  0.32  1
O45  O  0.346  0.7  0.4027  0.32  1
O46  O  0.185  0.76  0.4177  0.32  1
O47  O  0.518  0.757  0.4306  0.32  1
O48  O  0.406  0.218  0.988  0.32  1
O49  O  0.401  0.992  0.4223  0.32  1
O50  O  0.695  0.749  0.4535  0.32  1
O51  O  0.848  0.78  0.4262  0.32  1
O52  O  0.903  0.736  0.3507  0.32  1
O53  O  0.864  0.721  0.2612  0.32  1
O54  O  0.799  0.786  0.1748  0.32  1
O55  O  0.969  0.689  0.2014  0.32  1
O56  O  0.655  0.232  0.6092  0.32  1
O57  O  0.817  0.305  0.5948  0.32  1
O58  O  0.78  0.991  0.1064  0.32  1
O59  O  0.484  0.252  0.5629  0.32  1
O60  O  0.303  0.269  0.5536  0.32  1
O61  O  0.975  0.203  0.5788  0.32  1
O62  O  0.153  0.211  0.9993  0.32  1
O63  O  0.083  0.993  0.4353  0.32  1
O64  O  0.019  0.702  0.4307  0.32  1
Co1  Co  0.502  0.258  0.2542  1.82  1
C1  C  0.518  0.06  0.218  5.53  1
C2  C  0.577  0.054  0.262  5.53  1
C3  C  0.523  0.062  0.295  5.53  1
C4  C  0.429  0.071  0.271  5.53  1
C5  C  0.426  0.07  0.224  5.53  1
C6  C  0.558  0.063  0.346  11.05  1
C7  C  0.681  0.03  0.271  11.05  1
C8  C  0.546  0.05  0.172  11.05  1
C9  C  0.34  0.07  0.186  11.05  1
C10  C  0.347  0.068  0.294  11.05  1
C11  C  0.543  0.45  0.222  5.53  1
C12  C  0.584  0.453  0.27  5.53  1
C13  C  0.512  0.457  0.294  5.53  1
C14  C  0.427  0.456  0.262  5.53  1
C15  C  0.446  0.452  0.217  5.53  1
C16  C  0.525  0.473  0.345  11.05  1.5
C17  C  0.686  0.457  0.291  11.05  1.5
C18  C  0.594  0.456  0.184  11.05  1.5
C19  C  0.376  0.462  0.172  11.05  1.5
C20  C  0.333  0.466  0.272  11.05  1.5

# End of data for UTD-1F

File: SymmetryKitTests/CIF_Files/Zeolites/D/UiO-20.cif




 
#*********************************************************************************
#
# Crystallographic Information File for UiO-20 
#
# Reference : 
#   Kongshaug, K.O., Fjellv&aring;g, H. and Lillerud, K.P. 
#   Chem. Mater., 12, 1095-1099, (2000)
#
#
# CIF downloaded from the IZA-SC Database of Zeolite Structures
# Ch. Baerlocher and L.B. McCusker,
# Database of Zeolite Structures: http://www.iza-structure.org/databases/ 
#
#**********************************************************************************


data_UiO-20
_chemical_name_systematic 'UiO-20'

_cell_length_a      20.9098
_cell_length_b      17.8855
_cell_length_c      14.7913 
_cell_angle_alpha   90 
_cell_angle_beta    134.842 
_cell_angle_gamma   90
_cell_formula_units_Z   1

_space_group.name_H-M_ref   'C 1 2/c 1'
_symmetry_space_group_name_H-M   'C 1 2/c 1'
_symmetry_space_group_name_Hall  '-C 2yc'
_space_group.IT_number  15 

 
 loop_
_atom_site_label
_atom_site_type_symbol
_atom_site_fract_x
_atom_site_fract_y
_atom_site_fract_z
_atom_site_B_iso_or_equiv
_atom_site_occupancy
Mg1  Mg  0.6337  0.5791  0.8697  0.71  1
Mg2  Mg  0.1339  0.5828  0.8798  0.71  1
Mg3  Mg  0.5134  0.6686  0.3938  0.63  1
Mg4  Mg  0.0011  0.6701  0.3846  0.79  1
P1  P  0.488  0.645  0.5859  0.71  1
P2  P  0.8503  0.6002  0.1141  0.63  1
P3  P  0.6496  0.3955  0.8964  0.71  1
P4  P  -0.0044  0.6504  0.5961  0.63  1
O1  O  0.5787  0.5965  0.9299  1.58  1
O2  O  0.0369  0.7735  0.4253  1.18  1
O3  O  0.5851  0.6279  0.7143  1.34  1
O4  O  0.4803  0.6232  0.4771  0.87  1
O5  O  0.9112  0.6126  0.0934  1.5  1
O6  O  0.8792  0.651  0.2222  1.11  1
O7  O  0.8516  0.5192  0.1478  0.87  1
O8  O  0.7528  0.6233  -0.0102  1.11  1
O9  O  0.6387  0.4745  0.8498  1.18  1
O10  O  0.5918  0.3403  0.785  1.03  1
O11  O  0.7491  0.3707  0.9848  0.87  1
O12  O  0.6227  0.3894  0.9709  1.18  1
O13  O  0.0852  0.6474  0.7371  1.26  1
O14  O  -0.0463  0.7283  0.5554  0.87  1
O15  O  0.9297  0.5921  0.571  1.26  1
O16  O  0.014  0.6254  0.5161  0.79  1
N1  N  0.1204  0.501  0.6262  1.03  1
N2  N  0.6261  0.5053  0.6242  1.11  1
N3  N  0.7586  0.2534  0.1335  1.03  1
N4  N  0.7341  0.7513  0.1062  1.18  1
C1  C  0.7169  0.4716  0.7168  1.11  1
C2  C  0.2119  0.5328  0.7085  1.11  1
C3  C  0.7604  0.2203  0.2269  0.87  1
C4  C  0.7403  0.7825  0.204  1.03  1

# End of data for UiO-20
