Repository: iRASPA/iRASPA-COCOA

# iRASPA-COCOA

iRASPA is a visualization package (with editing capabilities) aimed at material science. Examples of materials are metals, metal-oxides, ceramics, biomaterials, zeolites, clays, and metal-organic frameworks. iRASPA is exclusively for macOS and as such can leverage the latest visualization technologies with stunning performance. iRASPA extensively utilizes GPU computing. For example, void-fractions and surface areas can be computed in a fraction of a second for small/medium structures and in a few seconds for very large unit cells. It can handle large structures (hundreds of thousands of atoms), including ambient occlusion, with high frame rates.

File: SymmetryKitTests/CIF_Files/Zeolites/E/TMA-E_(Aiello_and_Barrer).cif




 
#*********************************************************************************
#
# Crystallographic Information File for TMA-E (Aiello and Barrer) 
#
# Reference : 
#   Meier, W.M. and Groner, M.
#   J. Solid State Chem., 37, 204-218, (1981)
#
#
# CIF downloaded from the IZA-SC Database of Zeolite Structures
# Ch. Baerlocher and L.B. McCusker,
# Database of Zeolite Structures: http://www.iza-structure.org/databases/ 
#
#**********************************************************************************


data_TMA-E_(Aiello_and_Barrer)
_chemical_name_systematic 'TMA-E (Aiello and Barrer)'

_cell_length_a      13.28
_cell_length_b      13.28
_cell_length_c      15.21 
_cell_angle_alpha   90 
_cell_angle_beta    90 
_cell_angle_gamma   120
_cell_formula_units_Z   1

_space_group.name_H-M_ref   'P 63/m m c'
_symmetry_space_group_name_H-M   'P 63/m m c'
_symmetry_space_group_name_Hall  '-P 6c 2c'
_space_group.IT_number  194 

 
 loop_
_atom_site_label
_atom_site_type_symbol
_atom_site_fract_x
_atom_site_fract_y
_atom_site_fract_z
_atom_site_B_iso_or_equiv
_atom_site_occupancy
SI1  Si  0.233  0  0  0.9  0.739
SI2  Si  0.425  0.093  0.146  2.4  0.739
AL1  Al  0.233  0  0  0.9  0.261
AL2  Al  0.425  0.093  0.146  2.4  0.261
O1  O  0.309  -0.003  0.088  0.8  1
O2  O  0.212  0.106  0.006  0.5  1
O3  O  0.478  0.239  0.117  3.2  1
O4  O  0.399  0.081  0.25  2.6  1
O5  O  0.536  0.072  0.106  2  1
H2O1  O2-(H2O)  0.6667  0.3333  -0.003  5  0.87
H2O2  O2-(H2O)  0.461  -0.078  0.25  2  0.5
H2O3  O2-(H2O)  0.454  0.227  -0.122  5  0.91
H2O4  O2-(H2O)  0  0  -0.184  0.6  1.19
H2O5  O2-(H2O)  0.068  0.136  0.75  0.9  0.7
H2O6  O2-(H2O)  0.35  0.175  0.75  5  1.21
H2O7  O2-(H2O)  0.708  0.354  -0.073  2.1  0.49

# End of data for TMA-E_(Aiello_and_Barrer)

File: SymmetryKitTests/CIF_Files/Zeolites/E/TNU-7.cif




 
#*********************************************************************************
#
# Crystallographic Information File for TNU-7 
#
# Reference : 
#   Warrender, S.J., Wright, P.A. Zhou, W.Z., Lightfoot, P., Camblor, M.A., Shin, C.H., Kim, D.J. and Hong, S.B.
#   Chem. Mater., 17, 1272-1274, (2005)
#
#
# CIF downloaded from the IZA-SC Database of Zeolite Structures
# Ch. Baerlocher and L.B. McCusker,
# Database of Zeolite Structures: http://www.iza-structure.org/databases/ 
#
#**********************************************************************************


data_TNU-7
_chemical_name_systematic 'TNU-7'

_cell_length_a      7.5789
_cell_length_b      18.089
_cell_length_c      25.853 
_cell_angle_alpha   90 
_cell_angle_beta    90 
_cell_angle_gamma   90
_cell_formula_units_Z   1

_space_group.name_H-M_ref   'P m m n'
_symmetry_space_group_name_H-M   'P m m n'
_symmetry_space_group_name_Hall  '-P 2ab 2a'
_space_group.IT_number  59 
_space_group.IT_coordinate_system_code  '2'

 
 loop_
_atom_site_label
_atom_site_type_symbol
_atom_site_fract_x
_atom_site_fract_y
_atom_site_fract_z
_atom_site_B_iso_or_equiv
_atom_site_occupancy
Si1  Si  -0.25  0.1666  -0.0016  0.02  0.794
Si2  Si  -0.25  0.0774  0.1062  0.02  0.794
Si3  Si  -0.25  0.1585  0.2092  0.02  0.794
Si4  Si  0.034  0.1631  -0.0884  0.02  0.794
Si5  Si  0.04  -0.0223  0.1452  0.02  0.794
Si6  Si  0.041  0.0569  0.251  0.02  0.794
Si7  Si  0.25  0.1619  0.3936  0.02  0.794
Si8  Si  0.25  0.1632  0.5168  0.02  0.794
Si9  Si  -0.046  0.0512  0.3603  0.02  0.794
Si10  Si  0.051  -0.055  0.4527  0.02  0.794
Ga1  Ga  -0.25  0.1666  -0.0016  0.02  0.206
Ga2  Ga  -0.25  0.0774  0.1062  0.02  0.206
Ga3  Ga  -0.25  0.1585  0.2092  0.02  0.206
Ga4  Ga  0.034  0.1631  -0.0884  0.02  0.206
Ga5  Ga  0.04  -0.0223  0.1452  0.02  0.206
Ga6  Ga  0.041  0.0569  0.251  0.02  0.206
Ga7  Ga  0.25  0.1619  0.3936  0.02  0.206
Ga8  Ga  0.25  0.1632  0.5168  0.02  0.206
Ga9  Ga  -0.046  0.0512  0.3603  0.02  0.206
Ga10  Ga  0.051  -0.055  0.4527  0.02  0.206
O1  O  -0.25  0.25  0.022  0.033  1
O2  O  -0.25  0.11  0.0472  0.033  1
O3  O  -0.25  0.147  0.1464  0.033  1
O4  O  -0.25  0.25  0.21  0.033  1
O5  O  -0.078  0.141  -0.0356  0.033  1
O6  O  -0.065  0.0308  0.1049  0.033  1
O7  O  -0.074  0.1324  0.2415  0.033  1
O8  O  -0.019  0.25  -0.103  0.033  1
O9  O  -0.017  0.0004  0.2044  0.033  1
O10  O  0.25  0.156  -0.078  0.033  1
O11  O  0.25  -0.009  0.131  0.033  1
O12  O  0.25  0.081  0.253  0.033  1
O13  O  -0.011  0.1122  -0.14  0.033  1
O14  O  -0.02  0.012  0.3033  0.033  1
O15  O  0.25  0.25  0.381  0.033  1
O16  O  0.25  0.25  0.532  0.033  1
O17  O  0.25  0.149  0.4554  0.033  1
O18  O  0.072  0.1266  0.3669  0.033  1
O19  O  0.077  0.1286  0.5464  0.033  1
O20  O  0.039  -0.013  0.3965  0.033  1
O21  O  0  0  0.5  0.033  1
O22  O  -0.25  0.071  0.376  0.033  1
O23  O  -0.25  0.088  0.532  0.033  1
Na1  Na  0  0  0  0.02  0.5
Na2  Na  0.25  0.068  0.755  0.02  0.5
Na3  Na  0.25  0.072  0.04  0.02  0.5
Na4  Na  0.25  0.25  0.284  0.02  0.5
Na5  Na  0.25  0.75  0.707  0.02  0.5
Na6  Na  0.036  0.25  0.306  0.02  0.5
Na7  Na  0.25  0.75  0.467  0.02  0.5

# End of data for TNU-7

File: SymmetryKitTests/CIF_Files/Zeolites/E/ZSM-50_as-made.cif




 
#*********************************************************************************
#
# Crystallographic Information File for ZSM-50, as-made 
#
# Reference : 
#   Arranz, M., Perez-Pariente, J., Wright, P.A., Slawin, A.M.Z., Blasco, T., Gomez-Hortiguela, L. and Cora, F.
#   Chem. Mater., 17, 4374-4385, (2005)
#
#
# CIF downloaded from the IZA-SC Database of Zeolite Structures
# Ch. Baerlocher and L.B. McCusker,
# Database of Zeolite Structures: http://www.iza-structure.org/databases/ 
#
#**********************************************************************************


data_ZSM-50_as-made
_chemical_name_systematic 'ZSM-50, as-made'

_cell_length_a      13.726
_cell_length_b      22.171
_cell_length_c      20.254 
_cell_angle_alpha   90 
_cell_angle_beta    90 
_cell_angle_gamma   90
_cell_formula_units_Z   1

_space_group.name_H-M_ref   'C m m a'
_symmetry_space_group_name_H-M   'C m m a'
_symmetry_space_group_name_Hall  '-C 2b 2'
_space_group.IT_number  67 

 
 loop_
_atom_site_label
_atom_site_type_symbol
_atom_site_fract_x
_atom_site_fract_y
_atom_site_fract_z
_atom_site_B_iso_or_equiv
_atom_site_occupancy
Si1  Si  0.2113  0.43268  0.31343  1.66  1
Si2  Si  0.3135  0.37443  0.43591  1.76  1
Si3  Si  0.3862  0.25  0.3846  2.02  1
Si4  Si  0.3886  0.25  0.2335  2.07  1
Si5  Si  0.3103  0.37435  0.1917  1.66  1
Si6  Si  0.2129  0.43262  0.07141  1.68  1
Si7a  Si  0  0.4673  0.0687  3.17  1
Si8a  Si  0  0.547  0.2006  1.57  0.5
Si9a  Si  0  0.4728  0.3269  1.26  0.5
Si10  Si  0  0.5463  0.4581  1.81  0.5
Si8b  Si  0  0.55  0.1813  2.28  0.5
Si9b  Si  0  0.4705  0.3044  2.21  0.5
Si11  Si  0  0.5745  0.4298  1.73  0.5
F1  F  0.443  0.317  0.279  4.81  0.25
O1  O  0.25  0.5  0.306  4.5  1
O2  O  0.0946  0.4312  0.3178  3  1
O3  O  0.2409  0.3941  0.2513  4.42  1
O4  O  0.2544  0.4021  0.377  5.6  1
O5  O  0.3393  0.3068  0.4204  5.05  1
O6  O  0.5  0.25  0.3968  4.97  1
O7  O  0.3595  0.25  0.3093  5.05  1
O8  O  0.3325  0.3047  0.1969  3.71  1
O9  O  0.2531  0.3849  0.1238  3  1
O10  O  0.4062  0.4134  0.1921  5.52  1
O11  O  0.25  0.5  0.0892  2.44  1
O12  O  0.25  0.3757  0.5  5.29  1
O13  O  0.4074  0.4128  0.4491  5.52  1
O14  O  0.0957  0.4287  0.0732  3.07  1
O15  O  0.5  0.25  0.2153  5.36  1
O16  O  0.25  0.4132  0  2.68  1
O17  O  0  0.5157  0.0193  3.86  0.5
O18  O  0  0.5275  0.1052  2.76  0.5
O19  O  0  0.4931  0.1511  4.34  0.5
O20  O  0  0.4914  0.23  3.94  0.5
O21  O  0  0.5261  0.2755  4.57  0.5
O22  O  0  0.5297  0.3522  2.84  0.5
O23  O  0  0.4887  0.4733  3.86  0.5
O24  O  0  0.4986  0.3997  4.02  0.5
N1  N  0  0.25  0.1878  3.07  1
C1  C  0  0.3042  0.244  1.89  0.5
C2  C  0.088  0.2788  0.1894  2.68  0.5
C3  C  0  0.301  0.125  2.68  0.5
C31  C  0  0.2765  0.312  1.73  0.5
C32  C  0.088  0.25  0.3433  4.81  1
C33  C  0.0885  0.25  0.4068  4.02  1
C34  C  0  0.25  0.439  13.4  1
C41  C  0  0.25  0.063  6.07  1
C42  C  0.0874  0.25  0.0297  3.15  1
C43  C  0.086  0.2825  -0.029  3.23  0.5
F42  F  0.159  0.25  0.056  15  0.5

# End of data for ZSM-50_as-made
