Repository: iRASPA/iRASPA-COCOA

# iRASPA-COCOA

iRASPA is a visualization package (with editing capabilities) aimed at material science. Examples of materials are metals, metal-oxides, ceramics, biomaterials, zeolites, clays, and metal-organic frameworks. iRASPA is exclusively for macOS and as such can leverage the latest visualization technologies with stunning performance. iRASPA extensively utilizes GPU computing. For example, void-fractions and surface areas can be computed in a fraction of a second for small/medium structures and in a few seconds for very large unit cells. It can handle large structures (hundreds of thousands of atoms), including ambient occlusion, with high frame rates.

Via iCloud, iRASPA has access to the CoRE Metal-Organic Frameworks database containing approximately 8000 structures. All the structures can be screened (in real-time) using user-defined predicates. The cloud structures can be queried for surface areas, void fraction, and other pore structure properties.

Main features of iRASPA are:
* structure creation and editing,
* creating high-quality pictures and movies,
* ambient occlusion and high-dynamic range rendering,
* collage of structures,
* (transparent) adsorption surfaces,
* text-annotation,
* primitives like cylinders, spheres, and polygonal prisms.
* cell replicas and supercells,
* symmetry operations like space group and primitive cell detection,
* screening of structures using user-defined predicates,
* GPU-computation of void-fraction and surface areas in a matter of seconds.

iCloud structure databases:
* CoRE Metal-Organic Framework database,
* IZA zeolite structures.

Input formats:
* CIF,
* mmCIF,
* PDB,
* XYZ.
* VASP POSCAR/CONTCAR/XDATCAR.

Output:
* CIF-, mmCIF-, PDB-, POSCAR-, or XYZ-files for structures,
* 8/16 bits, RGB/CMYK, loss-less TIFF for pictures,
* mp4 (h264) for movies.

File: SymmetryKitTests/CIF_Files/Zeolites/K/ZK5_dehydrated.cif




 
#*********************************************************************************
#
# Crystallographic Information File for ZK5, dehydrated 
#
# Reference : 
#   Parise, J.B., Shannon, R.D., Prince, E. and Cox, D.E.
#   Z. Kristallogr., 165, 175-190, (1983)
#
#
# CIF downloaded from the IZA-SC Database of Zeolite Structures
# Ch. Baerlocher and L.B. McCusker,
# Database of Zeolite Structures: http://www.iza-structure.org/databases/ 
#
#**********************************************************************************


data_ZK5_dehydrated
_chemical_name_systematic 'ZK5, dehydrated'

_cell_length_a      18.671
_cell_length_b      18.671
_cell_length_c      18.671 
_cell_angle_alpha   90 
_cell_angle_beta    90 
_cell_angle_gamma   90
_cell_formula_units_Z   1

_space_group.name_H-M_ref   'I m -3 m'
_symmetry_space_group_name_H-M   'I m -3 m'
_symmetry_space_group_name_Hall  '-I 4 2 3'
_space_group.IT_number  229 

 
 loop_
_atom_site_label
_atom_site_type_symbol
_atom_site_fract_x
_atom_site_fract_y
_atom_site_fract_z
_atom_site_B_iso_or_equiv
_atom_site_occupancy
K1  K  0  0.25  0.5  3.9  0.78
K2  K  0.15  0.15  0.15  3.9  0.22
CS  Cs  0  0  0.314  4.7  0.81
SI1  Si  0.0825  0.2023  0.3211  1.1  0.76
AL1  Al  0.0825  0.2023  0.3211  1.1  0.24
O1  O  0.128  0.128  0.3145  2  1
O2  O  0.2522  0.2522  0.4081  1.3  1
O3  O  0  0.1783  0.3369  1.7  1
O4  O  0.25  0.1085  0.3915  1.7  1

# End of data for ZK5_dehydrated
