Repository: iRASPA/iRASPA-COCOA

# iRASPA-COCOA

iRASPA is a visualization package (with editing capabilities) aimed at material science. Examples of materials are metals, metal-oxides, ceramics, biomaterials, zeolites, clays, and metal-organic frameworks. iRASPA is exclusively for macOS and as such can leverage the latest visualization technologies with stunning performance. iRASPA extensively utilizes GPU computing. For example, void-fractions and surface areas can be computed in a fraction of a second for small/medium structures and in a few seconds for very large unit cells. It can handle large structures (hundreds of thousands of atoms), including ambient occlusion, with high frame rates.

Via iCloud, iRASPA has access to the CoRE Metal-Organic Frameworks database containing approximately 8000 structures. All the structures can be screened (in real-time) using user-defined predicates. The cloud structures can be queried for surface areas, void fraction, and other pore structure properties.

Main features of iRASPA are:
* structure creation and editing,
* creating high-quality pictures and movies,
* ambient occlusion and high-dynamic range rendering,
* collage of structures,
* (transparent) adsorption surfaces,
* text-annotation,
* primitives like cylinders, spheres, and polygonal prisms.
* cell replicas and supercells,
* symmetry operations like space group and primitive cell detection,
* screening of structures using user-defined predicates,
* GPU-computation of void-fraction and surface areas in a matter of seconds.

iCloud structure databases:
* CoRE Metal-Organic Framework database,
* IZA zeolite structures.

Input formats:
* CIF,
* mmCIF,
* PDB,
* XYZ.
* VASP POSCAR/CONTCAR/XDATCAR.

Output:
* CIF-, mmCIF-, PDB-, POSCAR-, or XYZ-files for structures,
* 8/16 bits, RGB/CMYK, loss-less TIFF for pictures,
* mp4 (h264) for movies.

File: SymmetryKitTests/CIF_Files/Zeolites/N/Mesolite.cif




 
#*********************************************************************************
#
# Crystallographic Information File for Mesolite 
#
# Reference : 
#   Artioli, G., Smith, J.V. and Pluth, J.J.
#   Acta Crystallogr., C42, 937-942, (1986)
#
#
# CIF downloaded from the IZA-SC Database of Zeolite Structures
# Ch. Baerlocher and L.B. McCusker,
# Database of Zeolite Structures: http://www.iza-structure.org/databases/ 
#
#**********************************************************************************


data_Mesolite
_chemical_name_systematic 'Mesolite'

_cell_length_a      18.4049
_cell_length_b      56.655
_cell_length_c      6.5443 
_cell_angle_alpha   90 
_cell_angle_beta    90 
_cell_angle_gamma   90
_cell_formula_units_Z   1

_space_group.name_H-M_ref   'F d d 2'
_symmetry_space_group_name_H-M   'F d d 2'
_symmetry_space_group_name_Hall  'F 2 -2d'
_space_group.IT_number  43 

 
 loop_
_atom_site_label
_atom_site_type_symbol
_atom_site_fract_x
_atom_site_fract_y
_atom_site_fract_z
_atom_site_B_iso_or_equiv
_atom_site_occupancy
NA  Na  0.96736  0.76089  0.63172  1.48  1
CA  Ca  0.22807  0.82737  0.88068  0.91  1
SI1  Si  0.75  0.75  0  0.55  1
SI2  Si  0.15499  0.76432  0.8721  0.48  1
SI3  Si  0.90188  0.81979  0.6504  0.5  1
SI4  Si  0.08794  0.84688  0.65213  0.52  1
SI5  Si  0.00435  0.8318  0.2774  0.53  1
AL1  Al  0.78689  0.78025  0.6131  0.5  1
AL2  Al  0.0363  0.80211  0.89287  0.52  1
AL3  Al  0.95155  0.86233  0.89294  0.51  1
O1  O  0.76818  0.77289  0.86482  1.03  1
O2  O  0.02298  0.808  0.15228  0.98  1
O3  O  0.98498  0.85319  0.12809  1.18  1
O4  O  0.82365  0.80837  0.59682  0.7  1
O5  O  0.07262  0.77385  0.86425  0.72  1
O6  O  0.16644  0.85935  0.67096  0.83  1
O7  O  0.84335  0.75866  0.51529  1  1
O8  O  0.09631  0.82339  0.79447  0.93  1
O9  O  0.88933  0.84183  0.80185  0.98  1
O10  O  0.95568  0.80062  0.75319  1.06  1
O11  O  0.20947  0.78462  0.9595  0.86  1
O12  O  0.02193  0.86358  0.71805  1  1
O13  O  0.93735  0.82799  0.43383  1.09  1
O14  O  0.1802  0.75695  0.64166  1.06  1
O15  O  0.07638  0.83892  0.41273  0.99  1
H11  H  0.045  0.7813  0.322  0.7  1
H12  H  0.0881  0.7679  0.42  0.9  1
H21  H  0.7773  0.8037  0.018  1  1
H22  H  0.8085  0.8232  0.004  2.7  1
H31  H  0.2274  0.856  0.247  2.1  1
H32  H  0.1685  0.8438  0.26  1.2  1
H41  H  0.8072  0.8702  0.387  0.6  1
H42  H  0.8615  0.8525  0.359  2  1
O21  O  0.05347  0.76839  0.37684  1.67  1
O22  O  0.78167  0.81598  0.07685  2.83  1
O23  O  0.20069  0.8482  0.18338  2.46  1
O24  O  0.81793  0.85687  0.36556  2.05  1

# End of data for Mesolite

File: SymmetryKitTests/CIF_Files/Zeolites/N/NU-87.cif




 
#*********************************************************************************
#
# Crystallographic Information File for NU-87 
#
# Reference : 
#   Shannon, M.D., Casci, J.L., Cox, P.A. and Andrews, S.J.
#   Nature, 353, 417-420, (1991)
#
#
# CIF downloaded from the IZA-SC Database of Zeolite Structures
# Ch. Baerlocher and L.B. McCusker,
# Database of Zeolite Structures: http://www.iza-structure.org/databases/ 
#
#**********************************************************************************


data_NU-87
_chemical_name_systematic 'NU-87'

_cell_length_a      14.324
_cell_length_b      22.376
_cell_length_c      25.092 
_cell_angle_alpha   90 
_cell_angle_beta    151.515 
_cell_angle_gamma   90
_cell_formula_units_Z   1

_space_group.name_H-M_ref   'P 1 21/c 1'
_symmetry_space_group_name_H-M   'P 1 21/c 1'
_symmetry_space_group_name_Hall  '-P 2ybc'
_space_group.IT_number  14 

 
 loop_
_atom_site_label
_atom_site_type_symbol
_atom_site_fract_x
_atom_site_fract_y
_atom_site_fract_z
_atom_site_B_iso_or_equiv
_atom_site_occupancy
Si1  Si  0.64  0.1717  0.324  0  1
Si2  Si  0.473  0.197  0.738  0  1
Si3  Si  0.028  0.2218  0.5  0  1
Si4  Si  0.228  0.001  0.178  0  1
Si5  Si  0.226  0.0039  0.048  0  1
Si6  Si  0.412  0.128  0.108  0  1
Si7  Si  0.421  0.12  0.308  0  1
Si8  Si  0.666  0.1299  0.737  0  1
Si9  Si  0.654  0.1237  0.924  0  1
Si10  Si  0.606  0.1816  0.496  0  1
Si11  Si  0.604  0.1838  0.109  0  1
Si12  Si  0.456  0.1822  0.536  0  1
Si13  Si  0.451  0.1837  0.917  0  1
Si14  Si  0.035  0.1941  0.1  0  1
Si15  Si  0.038  0.2969  0.406  0  1
Si16  Si  0.033  0.2154  0.307  0  1
Si17  Si  0.031  0.2175  0.697  0  1
O1  O  0.242  0.009  0.121  0  1
O2  O  0.55  0.2367  0.284  0  1
O3  O  0.87  0.1734  0.434  0  1
O4  O  0.242  0.194  0.614  0  1
O5  O  0.588  0.133  0.349  0  1
O6  O  0.553  0.141  0.228  0  1
O7  O  0.579  0.168  0.741  0  1
O8  O  0.533  0.159  0.818  0  1
O9  O  0.002  0.2773  0.526  0  1
O10  O  -0.006  0.2429  0.423  0  1
O11  O  0.001  0.003  0.083  0  1
O12  O  0.35  0.0523  0.269  0  1
O13  O  0.318  0.0626  0.066  0  1
O14  O  0.675  0.0611  0.757  0  1
O15  O  0.651  0.053  0.911  0  1
O16  O  0.24  0.163  0.206  0  1
O17  O  0.244  0.1761  0.023  0  1
O18  O  0.88  0.152  0.833  0  1
O19  O  0.873  0.146  1.031  0  1
O20  O  0.508  0.133  0.409  0  1
O21  O  0.535  0.134  0.116  0  1
O22  O  0.533  0.137  0.619  0  1
O23  O  0.563  0.138  0.935  0  1
O24  O  0.521  0.2479  0.44  0  1
O25  O  0.526  0.2499  0.587  0  1
O26  O  0.555  0.163  0.531  0  1
O27  O  0.509  0.167  0.006  0  1
O28  O  0.838  0.178  0.605  0  1
O29  O  0.837  0.18  0.221  0  1
O30  O  0.223  0.176  0.414  0  1
O31  O  0.219  0.176  0.793  0  1
O32  O  0.026  0.2544  0.64  0  1
O33  O  0.037  0.2734  0.345  0  1
O34  O  0.036  0.236  0.248  0  1
H2O1  O2-(H2O)  0.233  0.037  0.568  0  1
H2O2  O2-(H2O)  0.39  0.016  0.917  0  1
H2O3  O2-(H2O)  0.08  0.044  0.268  0  1
H2O4  O2-(H2O)  -0.03  0.037  0.313  0  1
H2O5  O2-(H2O)  0.01  0.065  0.61  0  1

# End of data for NU-87

File: SymmetryKitTests/CIF_Files/Zeolites/N/Nabesite.cif




 
#*********************************************************************************
#
# Crystallographic Information File for Nabesite 
#
# Reference : 
#   Petersen, O.V., Giester, G., Brandst&auml;tter, F. and Niedermayr, G.
#   Can. Mineral., 40, 173-181, (2002)
#
#
# CIF downloaded from the IZA-SC Database of Zeolite Structures
# Ch. Baerlocher and L.B. McCusker,
# Database of Zeolite Structures: http://www.iza-structure.org/databases/ 
#
#**********************************************************************************


data_Nabesite
_chemical_name_systematic 'Nabesite'

_cell_length_a      9.748
_cell_length_b      10.133
_cell_length_c      11.954 
_cell_angle_alpha   90 
_cell_angle_beta    90 
_cell_angle_gamma   90
_cell_formula_units_Z   1

_space_group.name_H-M_ref   'P 21 21 21'
_symmetry_space_group_name_H-M   'P 21 21 21'
_symmetry_space_group_name_Hall  'P 2ac 2ab'
_space_group.IT_number  19 

 
 loop_
_atom_site_label
_atom_site_type_symbol
_atom_site_fract_x
_atom_site_fract_y
_atom_site_fract_z
_atom_site_B_iso_or_equiv
_atom_site_occupancy
Na1  Na  0.02823  0.1966  0.81506  2.27  1
Na2  Na  0.37372  0.25369  0.73922  3.52  1
Be  Be  0.24232  0.26224  0.25678  0.66  1
Si1  Si  0.08393  0.35478  0.06419  0.59  1
Si2  Si  0.39961  0.36283  0.44722  0.6  1
Si3  Si  0.29128  0.14866  0.03408  0.66  1
Si4  Si  0.20023  0.14856  0.47842  0.61  1
O1  O  0.1193  0.34407  0.19374  0.96  1
O2  O  0.12092  0.49694  0.01041  1.35  1
O3  O  -0.07946  0.32732  0.04934  1.13  1
O4  O  0.16731  0.24433  -0.00928  0.88  1
O5  O  0.34741  0.36353  0.32118  0.95  1
O6  O  0.56197  0.32609  0.44915  1.26  1
O7  O  0.3158  0.25353  0.52237  0.89  1
O8  O  0.32791  0.1782  0.16101  1.02  1
O9  O  0.24094  -0.0034  0.01423  1.08  1
O10  O  0.17608  0.15933  0.34733  1.17  1
OW1  O2-(H2O)  0.22056  0.07549  0.76168  2.18  1
OW2  O2-(H2O)  0.16099  0.3752  0.73814  2.49  1
OW3  O2-(H2O)  -0.05881  0.0208  0.94934  2.99  1
OW4  O2-(H2O)  0.47439  0.44438  0.80888  3.11  1
H1  H  0.249  0.009  0.807  5.21  1
H2  H  0.209  0.049  0.689  5.29  1
H3  H  0.171  0.442  0.759  3.55  1
H4  H  0.095  0.383  0.699  4.65  1
H5  H  -0.077  0.029  1.0225  3.71  1
H6  H  0.034  0.011  0.959  8.05  1
H7  H  0.446  0.527  0.788  5.84  1
H8  H  0.554  0.404  0.765  5.92  1

# End of data for Nabesite

File: SymmetryKitTests/CIF_Files/Zeolites/N/Natrolite.cif




 
#*********************************************************************************
#
# Crystallographic Information File for Natrolite 
#
# Reference : 
#   Meier, W.M.
#   Z. Kristallogr., 113, 430-444, (1960)
#
#
# CIF downloaded from the IZA-SC Database of Zeolite Structures
# Ch. Baerlocher and L.B. McCusker,
# Database of Zeolite Structures: http://www.iza-structure.org/databases/ 
#
#**********************************************************************************


data_Natrolite
_chemical_name_systematic 'Natrolite'

_cell_length_a      18.3
_cell_length_b      18.63
_cell_length_c      6.6 
_cell_angle_alpha   90 
_cell_angle_beta    90 
_cell_angle_gamma   90
_cell_formula_units_Z   1

_space_group.name_H-M_ref   'F d d 2'
_symmetry_space_group_name_H-M   'F d d 2'
_symmetry_space_group_name_Hall  'F 2 -2d'
_space_group.IT_number  43 

 
 loop_
_atom_site_label
_atom_site_type_symbol
_atom_site_fract_x
_atom_site_fract_y
_atom_site_fract_z
_atom_site_B_iso_or_equiv
_atom_site_occupancy
NA1  Na  0.2208  0.0305  0.612  2  1
SI1  Si  0  0  0  1.07  1
SI2  Si  0.1532  0.2112  0.6181  1  1
AL1  Al  0.0376  0.0936  0.6119  1.12  1
O1  O  0.0227  0.0683  0.8594  1.81  1
O2  O  0.0704  0.1824  0.6011  1.1  1
O3  O  0.0986  0.0346  0.4997  1.55  1
O4  O  0.2063  0.1526  0.7166  1.24  1
O5  O  0.1799  0.2272  0.386  1.83  1
H2O1  O2-(H2O)  0.0564  0.1893  0.1085  2.5  1

# End of data for Natrolite

File: SymmetryKitTests/CIF_Files/Zeolites/N/Nitridophosphate-1.cif




 
#*********************************************************************************
#
# Crystallographic Information File for Nitridophosphate-1 
#
# Reference : 
#   Correll, S., Oeckler, O., Stock, N. and Schnick, W.
#   Angew. Chem. Int. Ed., 42, 3549-3552, (2003)
#
#
# CIF downloaded from the IZA-SC Database of Zeolite Structures
# Ch. Baerlocher and L.B. McCusker,
# Database of Zeolite Structures: http://www.iza-structure.org/databases/ 
#
#**********************************************************************************


data_Nitridophosphate-1
_chemical_name_systematic 'Nitridophosphate-1'

_cell_length_a      4.753
_cell_length_b      14.208
_cell_length_c      8.203 
_cell_angle_alpha   90 
_cell_angle_beta    90 
_cell_angle_gamma   90
_cell_formula_units_Z   1

_space_group.name_H-M_ref   'P n a 21'
_symmetry_space_group_name_H-M   'P n a 21'
_symmetry_space_group_name_Hall  'P 2c -2n'
_space_group.IT_number  33 

 
 loop_
_atom_site_label
_atom_site_type_symbol
_atom_site_fract_x
_atom_site_fract_y
_atom_site_fract_z
_atom_site_B_iso_or_equiv
_atom_site_occupancy
P1  P  0.8233  0.4357  0.1421  0.91  1
P2  P  0.6749  0.5033  -0.1774  0.89  1
P3  P  0.7917  0.3092  -0.123  1.01  1
N1  N  0.7703  0.5199  0.0041  1.26  1
N2  N  0.707  0.3971  -0.2369  1.11  1
N3  N  0.7442  0.3325  0.0672  1.03  1
N4  N  0.35  0.5398  -0.1923  1.03  1
N5  N  0.6184  0.2153  -0.1677  0.95  1
N6  N  0.1515  0.4292  0.1987  1.11  1
Cl1  Cl  0.989  0.251  0.441  12.5  0.64
Li1  Li  0.833  0.145  0.623  2.61  0.54
Li2  Li  0.181  0.602  0.008  2.61  0.5
Li3  Li  0.862  0.203  0.2  2.61  0.43

# End of data for Nitridophosphate-1

File: SymmetryKitTests/CIF_Files/Zeolites/N/Nonasil_as-made.cif




 
#*********************************************************************************
#
# Crystallographic Information File for Nonasil, as-made 
#
# Reference : 
#   Marler, B., Dehnbostel, N., Eulert, H.-H., Gies, H. and Liebau, F.
#   J. Incl. Phenom., 4, 339-349, (1986)
#
#
# CIF downloaded from the IZA-SC Database of Zeolite Structures
# Ch. Baerlocher and L.B. McCusker,
# Database of Zeolite Structures: http://www.iza-structure.org/databases/ 
#
#**********************************************************************************


data_Nonasil_as-made
_chemical_name_systematic 'Nonasil, as-made'

_cell_length_a      22.232
_cell_length_b      15.058
_cell_length_c      13.627 
_cell_angle_alpha   90 
_cell_angle_beta    90 
_cell_angle_gamma   90
_cell_formula_units_Z   1

_space_group.name_H-M_ref   'F m m m'
_symmetry_space_group_name_H-M   'F m m m'
_symmetry_space_group_name_Hall  '-F 2 2'
_space_group.IT_number  69 

 
 loop_
_atom_site_label
_atom_site_type_symbol
_atom_site_fract_x
_atom_site_fract_y
_atom_site_fract_z
_atom_site_B_iso_or_equiv
_atom_site_occupancy
SI1  Si  0.3745  0.1635  0.3103  1.66  1
SI2  Si  0.2798  0.5  0.5  2.05  1
SI3  Si  0.295  0.327  0  2.84  1
SI4  Si  0.5  0.1051  0.6156  0.32  1
SI5  Si  0.3173  0.5  0.2831  2.29  1
O1  O  0.3356  0.3282  0.9056  5.13  1
O2  O  0.4427  0.1462  0.3374  1.97  1
O3  O  0.352  0.405  0.2525  10.11  1
O4  O  0.2702  0.4329  0  12.79  1
O5  O  0.3197  0.5  0.5937  3.4  1
O6  O  0.3667  0.25  0.25  17.13  1
O7  O  0  0  0.1392  2.05  1
O8  O  0.5  0.1155  0.5  0.39  1
O9  O  0.25  0  0.25  1.82  1
O10  O  0.25  0.25  0  9.95  1
C1  C  0.5  0.4489  0.57  19.11  1
C2  C  0.4659  0.3547  0.5  10.11  1
C3  C  0  0  0.5  32.37  1

# End of data for Nonasil_as-made

File: SymmetryKitTests/CIF_Files/Zeolites/N/Nu-6(2).cif




 
#*********************************************************************************
#
# Crystallographic Information File for Nu-6(2) 
#
# Reference : 
#   Zanardi, S., Alberti, A., Cruciani, G., Corma, A., Forn&eacute;s, V. and Brunelli, M.
#   Angew. Chem. Int. Ed., 43, 4933-4937, (2004)
#
#
# CIF downloaded from the IZA-SC Database of Zeolite Structures
# Ch. Baerlocher and L.B. McCusker,
# Database of Zeolite Structures: http://www.iza-structure.org/databases/ 
#
#**********************************************************************************


data_Nu-6(2)
_chemical_name_systematic 'Nu-6(2)'

_cell_length_a      17.2569
_cell_length_b      4.9881
_cell_length_c      13.8482 
_cell_angle_alpha   90 
_cell_angle_beta    106.091 
_cell_angle_gamma   90
_cell_formula_units_Z   1

_space_group.name_H-M_ref   'P 1 21/a 1'
_symmetry_space_group_name_H-M   'P 1 21/a 1'
_symmetry_space_group_name_Hall  '-P 2yab'
_space_group.IT_number  14 

 
 loop_
_atom_site_label
_atom_site_type_symbol
_atom_site_fract_x
_atom_site_fract_y
_atom_site_fract_z
_atom_site_B_iso_or_equiv
_atom_site_occupancy
SI1  Si  0.3286  0.2344  0.3038  0.0134  1
SI2  Si  0.5921  0.7965  0.2688  0.0134  1
SI3  Si  0.3093  0.6423  0.0109  0.0134  1
SI4  Si  0.3501  0.729  -0.1906  0.0134  1
SI5  Si  0.4068  0.7245  0.2323  0.0134  1
SI6  Si  0.6973  0.952  0.4901  0.0134  1
O1  O  0.3737  0.6247  0.1175  0.0163  1
O2  O  0.3852  0.4824  0.2984  0.0163  1
O3  O  0.6402  0.8547  0.3845  0.0163  1
O4  O  0.722  0.2636  0.4952  0.0163  1
O5  O  0.3612  0.7092  -0.0688  0.0163  1
O6  O  0.5013  0.7259  0.2598  0.0163  1
O7  O  0.4167  0.9246  -0.2075  0.0163  1
O8  O  0.2481  0.885  0.0176  0.0163  1
O9  O  0.3639  -0.0105  0.2527  0.0163  1
O10  O  0.3462  0.1404  0.4236  0.0163  1
O11  O  0.3639  0.4331  -0.2289  0.0163  1
O12  O  0.2392  0.315  0.2504  0.0163  1

# End of data for Nu-6(2)

File: SymmetryKitTests/CIF_Files/Zeolites/N/Scolecite.cif




 
#*********************************************************************************
#
# Crystallographic Information File for Scolecite 
#
# Reference : 
#   Smith, J.V., Pluth, J.J., Artioli, G. and Ross, F.K.
#   Proc. 6th Int. Zeolite Conf., , pp. 842-850, (1984)
#
#
# CIF downloaded from the IZA-SC Database of Zeolite Structures
# Ch. Baerlocher and L.B. McCusker,
# Database of Zeolite Structures: http://www.iza-structure.org/databases/ 
#
#**********************************************************************************


data_Scolecite
_chemical_name_systematic 'Scolecite'

_cell_length_a      6.5222
_cell_length_b      18.9678
_cell_length_c      9.8398 
_cell_angle_alpha   90 
_cell_angle_beta    109.972 
_cell_angle_gamma   90
_cell_formula_units_Z   1

_space_group.name_H-M_ref   'C 1 c 1'
_symmetry_space_group_name_H-M   'C 1 c 1'
_symmetry_space_group_name_Hall  'C -2yc'
_space_group.IT_number  9 

 
 loop_
_atom_site_label
_atom_site_type_symbol
_atom_site_fract_x
_atom_site_fract_y
_atom_site_fract_z
_atom_site_B_iso_or_equiv
_atom_site_occupancy
CA1  Ca  0.16217  0.14321  0.05204  0.76  1
SI1  Si  0.5  0.37057  0  0.44  1
SI2  Si  0.22996  0.33185  0.20022  0.43  1
SI3  Si  0.54002  0.08259  0.33102  0.42  1
AL1  Al  0.93441  0.46209  0.09971  0.45  1
AL2  Al  0.35577  0.21663  0.43387  0.43  1
O1  O  0.5425  0.03146  0.4608  0.85  1
O2  O  0.4471  0.04597  0.1174  0.66  1
O3  O  0.3834  0.15127  0.3157  0.77  1
O4  O  0.1153  0.19942  0.4684  0.79  1
O5  O  0.3536  0.29954  0.3584  0.63  1
O6  O  0.0863  0.27133  0.0907  0.8  1
O7  O  0.4143  0.3586  0.1343  0.91  1
O8  O  0.0764  0.39545  0.215  0.89  1
O9  O  0.7889  0.11007  0.3566  0.82  1
O10  O  0.6603  0.43692  0.0339  0.92  1
H2O1  O2-(H2O)  0.8906  0.0803  0.1082  2.22  1
H2O2  O2-(H2O)  0.908  0.3263  0.4407  2.33  1
H2O3  O2-(H2O)  0.5787  0.4454  0.3742  1.81  1

# End of data for Scolecite
