Repository: iRASPA/iRASPA-COCOA

# iRASPA-COCOA

iRASPA is a visualization package (with editing capabilities) aimed at material science. Examples of materials are metals, metal-oxides, ceramics, biomaterials, zeolites, clays, and metal-organic frameworks. iRASPA is exclusively for macOS and as such can leverage the latest visualization technologies with stunning performance. iRASPA extensively utilizes GPU computing. For example, void-fractions and surface areas can be computed in a fraction of a second for small/medium structures and in a few seconds for very large unit cells. It can handle large structures (hundreds of thousands of atoms), including ambient occlusion, with high frame rates.

Via iCloud, iRASPA has access to the CoRE Metal-Organic Frameworks database containing approximately 8000 structures. All the structures can be screened (in real-time) using user-defined predicates. The cloud structures can be queried for surface areas, void fraction, and other pore structure properties.

Main features of iRASPA are:
* structure creation and editing,
* creating high-quality pictures and movies,
* ambient occlusion and high-dynamic range rendering,
* collage of structures,
* (transparent) adsorption surfaces,
* text-annotation,
* primitives like cylinders, spheres, and polygonal prisms.
* cell replicas and supercells,
* symmetry operations like space group and primitive cell detection,
* screening of structures using user-defined predicates,
* GPU-computation of void-fraction and surface areas in a matter of seconds.

iCloud structure databases:
* CoRE Metal-Organic Framework database,
* IZA zeolite structures.

Input formats:
* CIF,
* mmCIF,
* PDB,
* XYZ.
* VASP POSCAR/CONTCAR/XDATCAR.

Output:
* CIF-, mmCIF-, PDB-, POSCAR-, or XYZ-files for structures,
* 8/16 bits, RGB/CMYK, loss-less TIFF for pictures,
* mp4 (h264) for movies.

File: SymmetryKitTests/CIF_Files/Zeolites/O/COK-14.cif




 
#*********************************************************************************
#
# Crystallographic Information File for COK-14 
#
# Reference : 
#   Verheyen, E., Joos, L., Van Havebergh, K., Breynaert, E., Kasian, N., Gobechiya, E., Houthoofd, K., Martineau, C., Hinterstein, M., Taulelle, F., Van Speybroeck, V., Waroquier, M., Bals, S., Van Tendeloo, G., Kirschhock, C.E.A. and Martens, J.A.
#   Nature Mater., 11, 1059-1064, (2012)
#
#
# CIF downloaded from the IZA-SC Database of Zeolite Structures
# Ch. Baerlocher and L.B. McCusker,
# Database of Zeolite Structures: http://www.iza-structure.org/databases/ 
#
#**********************************************************************************


data_COK-14
_chemical_name_systematic 'COK-14'

_cell_length_a      24.1319
_cell_length_b      13.7918
_cell_length_c      12.2977 
_cell_angle_alpha   90 
_cell_angle_beta    109.6 
_cell_angle_gamma   90
_cell_formula_units_Z   1

_space_group.name_H-M_ref   'C 1 2/m 1'
_symmetry_space_group_name_H-M   'C 1 2/m 1'
_symmetry_space_group_name_Hall  '-C 2y'
_space_group.IT_number  12 

 
 loop_
_atom_site_label
_atom_site_type_symbol
_atom_site_fract_x
_atom_site_fract_y
_atom_site_fract_z
_atom_site_B_iso_or_equiv
_atom_site_occupancy
Si3  Si  0.3016  0.7914  0.2446  0.79  1
Si4  Si  0.3131  0.7914  0.5034  7.34  1
Si5  Si  0.3252  0.7955  0.873  2.13  1
Si6  Si  0.3707  0.6846  0.1016  3.71  1
Si7  Si  0.384  0.7052  0.734  2.05  1
Si8  Si  0.2694  0  0.8014  5.21  1
Si9  Si  0.2208  0.5  0.821  2.21  1
Si10  Si  0.3187  0.5  0.6964  0.39  1
Si11  Si  0.2222  0.5  0.4547  0.32  1
Si12  Si  0.299  0.5  0.0577  2.84  1
Si13  Si  0.00003  0.8868  0.125  6.4  1
O1  O  0.3174  0.9033  0.2284  3.32  1
O2  O  0.3399  0.7215  0.1924  7.11  1
O3  O  0.3216  0.7695  0.3811  2.53  1
O4  O  0.2319  0.7702  0.1901  3  1
O5  O  0.3147  0.9064  0.529  6.95  1
O6  O  0.25  0.75  0.5  4.82  1
O7  O  0.3651  0.7327  0.5984  1.5  1
O8  O  0.3616  0.7687  0.0054  4.58  1
O9  O  0.3052  0.9075  0.8716  5.45  1
O10  O  0.3695  0.7931  0.7999  10.03  1
O11  O  0.3333  0.5933  0.0319  4.18  1
O13  O  0.3577  0.5974  0.7352  3.63  1
O14  O  0.2047  0  0.8134  3.16  1
O15  O  0.2667  0  0.668  6.16  1
O16  O  0.2347  0.5  0.9591  1.66  1
O17  O  0.2756  0.5  0.7732  7.11  1
O18  O  0.285  0.5  0.5584  4.03  1
O19  O  0.0456  0.8136  0.2152  1.03  1
Oa  O  0.9377  0.8535  0.134  0.39  1
Ob  O  0  0.127  0  7.03  1
Oc  O  0.0103  0  0.1618  2.21  1
O36  O  -0.0303  -0.246  0.594  1.97  0.08
O41  O  -0.075  0.5  0.583  1.97  0.163

# End of data for COK-14

File: SymmetryKitTests/CIF_Files/Zeolites/O/OSB-1.cif




 
#*********************************************************************************
#
# Crystallographic Information File for OSB-1 
#
# Reference : 
#   Kongshaug, K.O., Fjellv&aring;g, H., Lillerud, K.P., Gier, T.E., Stucky, G.D. and Cheetham, A.K.
#   private communication, , , (0)
#
#
# CIF downloaded from the IZA-SC Database of Zeolite Structures
# Ch. Baerlocher and L.B. McCusker,
# Database of Zeolite Structures: http://www.iza-structure.org/databases/ 
#
#**********************************************************************************


data_OSB-1
_chemical_name_systematic 'OSB-1'

_cell_length_a      10.0928
_cell_length_b      10.0928
_cell_length_c      7.6264 
_cell_angle_alpha   90 
_cell_angle_beta    90 
_cell_angle_gamma   120
_cell_formula_units_Z   1

_space_group.name_H-M_ref   'P 32'
_symmetry_space_group_name_H-M   'P 32'
_symmetry_space_group_name_Hall  'P 32'
_space_group.IT_number  145 

 
 loop_
_atom_site_label
_atom_site_type_symbol
_atom_site_fract_x
_atom_site_fract_y
_atom_site_fract_z
_atom_site_B_iso_or_equiv
_atom_site_occupancy
Si1  Si  0.5818  0.2893  0.7241  1.03  0.58
Be1  Be  0.5818  0.2893  0.7241  1.03  0.42
Si2  Si  0.2899  0.5811  0.0599  0.71  0.53
Be2  Be  0.2899  0.5811  0.0599  0.71  0.47
Si3  Si  0.0007  0.4976  0.2277  1.03  0.73
Be3  Be  0.0007  0.4976  0.2277  1.03  0.28
O1  O  0.68  0.371  0.554  1.58  1
O2  O  0.312  0.691  0.882  2.45  1
O3  O  0.465  0.107  0.681  1.66  1
O4  O  0.349  0.456  0.018  2.21  1
O5  O  0.107  0.464  0.102  1.97  1
O6  O  0.469  0.356  0.772  1.74  1
K11  K  0.005  0.462  0.72  3.95  0.44
K12  K  -0.006  0.527  0.718  4.5  0.56
K2  K  0.185  0.075  0.714  20.53  0.79
H2O1  O2-(H2O)  0.115  0.171  0.051  9.24  1
H2O2  O2-(H2O)  0.136  0.327  0.584  15  1
H2O3  O2-(H2O)  -0.138  0.189  -0.079  14.21  1

# End of data for OSB-1

File: SymmetryKitTests/CIF_Files/Zeolites/O/OSB-2.cif




 
#*********************************************************************************
#
# Crystallographic Information File for OSB-2 
#
# Reference : 
#   Lillerud, K.P.
#   private communication, , , (2004)
#
#
# CIF downloaded from the IZA-SC Database of Zeolite Structures
# Ch. Baerlocher and L.B. McCusker,
# Database of Zeolite Structures: http://www.iza-structure.org/databases/ 
#
#**********************************************************************************


data_OSB-2
_chemical_name_systematic 'OSB-2'

_cell_length_a      13.7452
_cell_length_b      13.7452
_cell_length_c      30.654 
_cell_angle_alpha   90 
_cell_angle_beta    90 
_cell_angle_gamma   90
_cell_formula_units_Z   1

_space_group.name_H-M_ref   'I 4/m m m'
_symmetry_space_group_name_H-M   'I 4/m m m'
_symmetry_space_group_name_Hall  '-I 4 2'
_space_group.IT_number  139 

 
 loop_
_atom_site_label
_atom_site_type_symbol
_atom_site_fract_x
_atom_site_fract_y
_atom_site_fract_z
_atom_site_B_iso_or_equiv
_atom_site_occupancy
Si1  Si  0.5  0  0.25  3.71  0.41
Be1  Be  0.5  0  0.25  3.71  0.59
Si2  Si  0.1133  0.1133  0  3.86  1
Si3  Si  0.3942  0  0.3322  3.47  0.692
Be3  Be  0.3942  0  0.3322  3.47  0.308
Si4  Si  0.2442  0.2442  0.04727  3.94  0.562
Be4  Be  0.2442  0.2442  0.04727  3.94  0.438
Si5  Si  0.25592  0.10666  0.38612  3.55  0.683
Be5  Be  0.25592  0.10666  0.38612  3.55  0.317
O1  O  0.5  0  0.3541  7.1  1
O2  O  0.1325  0  0  7.5  1
O3  O  0.1609  0.1609  0.0425  6.47  1
O4  O  0.3358  0.0948  0.3481  6.39  1
O5  O  0.4041  0  0.28027  5.92  1
O6  O  0.2222  0  0.4026  5.76  1
O7  O  0.3346  0.1993  0.07377  6  1
O8  O  0.162  0.162  0.3675  6.23  1
O9  O  0.2798  0.2798  0  6.15  1
K1  K  0  0  0.3914  7.73  0.84
K2  K  0.2552  0  0.5  11.3  0.9776
K3  K  0.3151  0  0.0798  11.6  0.6648
K4  K  0.293  -0.141  0.2276  26.8  0.2334
K5  K  0.112  0.112  0.1232  71.8  0.415
H2O1  O2-(H2O)  -0.5  -0.03  0.5  30.7  0.59
H2O2  O2-(H2O)  0  0  0.5  16.5  1.08
H2O3  O2-(H2O)  0.061  0.061  0.4773  18.9  0.254
H2O4  O2-(H2O)  -0.5  -0.106  0.5  41  1.05
H2O5  O2-(H2O)  -0.538  0  0.557  22.8  0.139
H2O6  O2-(H2O)  0.138  0.138  0.2803  38.6  1.08
H2O7  O2-(H2O)  0  0.226  0.2441  29.2  0.51
H2O8  O2-(H2O)  0.131  0.226  0.1822  49.7  0.54
H2O11  O2-(H2O)  0.088  0.088  0.3043  34.7  0.254
H2O12  O2-(H2O)  0.257  0  0.1015  9.86  0.5
H2O13  O2-(H2O)  0  0  0.362  9.47  0.35
H2O14  O2-(H2O)  0.219  0.405  0.266  33.9  0.255

# End of data for OSB-2

File: SymmetryKitTests/CIF_Files/Zeolites/O/Offretite-2.cif




 
#*********************************************************************************
#
# Crystallographic Information File for Offretite 
#
# Reference : 
#   Alberti, A., Cruciani, G., Galli, E. and Vezzalini, G.
#   Zeolites, 17, 457-461, (1996)
#
#
# CIF downloaded from the IZA-SC Database of Zeolite Structures
# Ch. Baerlocher and L.B. McCusker,
# Database of Zeolite Structures: http://www.iza-structure.org/databases/ 
#
#**********************************************************************************


data_Offretite
_chemical_name_systematic 'Offretite'

_cell_length_a      13.331
_cell_length_b      13.331
_cell_length_c      7.593 
_cell_angle_alpha   90 
_cell_angle_beta    90 
_cell_angle_gamma   120
_cell_formula_units_Z   1

_space_group.name_H-M_ref   'P -6 m 2'
_symmetry_space_group_name_H-M   'P -6 m 2'
_symmetry_space_group_name_Hall  'P -6 2'
_space_group.IT_number  187 

 
 loop_
_atom_site_label
_atom_site_type_symbol
_atom_site_fract_x
_atom_site_fract_y
_atom_site_fract_z
_atom_site_B_iso_or_equiv
_atom_site_occupancy
Si1  Si  0.0007  0.2334  0.2089  0.92  0.7
Si2  Si  0.0923  0.4236  0.5  0.71  0.7
Al1  Al  0.0007  0.2334  0.2089  0.92  0.3
Al2  Al  0.0923  0.4236  0.5  0.71  0.3
O1  O  0.0243  0.3486  0.3213  2.21  1
O2  O  0.0961  0.9039  0.2558  1.72  1
O3  O  0.8738  0.1262  0.2603  2.5  1
O4  O  0.0103  0.2718  0  2.46  1
O5  O  0.2286  0.7714  0.5  2.38  1
O6  O  0.457  0.543  0.5  2.01  1
K1  K  0  0  0.5  2.37  1
Mg1  Mg  0.3333  0.6667  0  1.62  1
Ca1  Ca  0.6667  0.3333  0.3947  2.25  0.32
Ca2  Ca  0.6667  0.3333  0.2812  6.61  0.34
O7  O  0.3333  0.6667  0.2676  2.1  1
O8  O  0.2446  0.7554  0  3.86  0.38
O9  O  0.167  0.5266  0  5.97  0.48
O10  O  0.7635  0.2365  0.5  6.43  1
O11  O  -0.4369  0.4369  0.1881  10.2  1
O12  O  0.231  0.231  0  2.6  0.17

# End of data for Offretite

File: SymmetryKitTests/CIF_Files/Zeolites/O/Offretite.cif




 
#*********************************************************************************
#
# Crystallographic Information File for Offretite 
#
# Reference : 
#   Gard, J.A. and Tait, J.M.
#   Acta Crystallogr., B28, 825-834, (1972)
#
#
# CIF downloaded from the IZA-SC Database of Zeolite Structures
# Ch. Baerlocher and L.B. McCusker,
# Database of Zeolite Structures: http://www.iza-structure.org/databases/ 
#
#**********************************************************************************


data_Offretite
_chemical_name_systematic 'Offretite'

_cell_length_a      13.291
_cell_length_b      13.291
_cell_length_c      7.582 
_cell_angle_alpha   90 
_cell_angle_beta    90 
_cell_angle_gamma   120
_cell_formula_units_Z   1

_space_group.name_H-M_ref   'P -6 m 2'
_symmetry_space_group_name_H-M   'P -6 m 2'
_symmetry_space_group_name_Hall  'P -6 2'
_space_group.IT_number  187 

 
 loop_
_atom_site_label
_atom_site_type_symbol
_atom_site_fract_x
_atom_site_fract_y
_atom_site_fract_z
_atom_site_B_iso_or_equiv
_atom_site_occupancy
K1  K  0  0  0.5  2.2  1
MG  Mg  0.33333  0.66667  0  1.8  0.82
CA1  Ca  0.66667  0.33333  0.377  3.3  0.39
CA2  Ca  0  0  0.13  4  0.07
SI1  Si  0.0027  0.2342  0.2085  0.88  1
SI2  Si  0.093  0.4251  0.5  0.68  1
O1  O  0.029  0.351  0.329  2.29  1
O2  O  0.101  0.202  0.257  2.2  1
O3  O  0.255  0.127  0.293  3.3  1
O4  O  0.012  0.267  0  1.5  1
O5  O  0.23  0.46  0.5  1.5  1
O6  O  0.075  0.537  0.5  2  1
H2O1  O2-(H2O)  0.33333  0.66667  0.261  1.7  0.9
H2O2  O2-(H2O)  0.243  0.486  0  1.7  0.34
H2O3  O2-(H2O)  0.16  0.52  0  2.6  0.14
H2O4  O2-(H2O)  0.485  0.242  0.5  4  0.58
H2O5  O2-(H2O)  0.562  0.438  0.172  4.7  0.47
H2O6  O2-(H2O)  0.53  0.35  0  3  0.17
H2O7  O2-(H2O)  0.66667  0.33333  0.24  1.6  0.3

# End of data for Offretite

File: SymmetryKitTests/CIF_Files/Zeolites/O/UiO-28.cif




 
#*********************************************************************************
#
# Crystallographic Information File for UiO-28 
#
# Reference : 
#   Kongshaug, K.O., Fjellv&aring;g, H. and Lillerud, K.P.
#   J. Mater. Chem., 11, 1242-1247, (2001)
#
#
# CIF downloaded from the IZA-SC Database of Zeolite Structures
# Ch. Baerlocher and L.B. McCusker,
# Database of Zeolite Structures: http://www.iza-structure.org/databases/ 
#
#**********************************************************************************


data_UiO-28
_chemical_name_systematic 'UiO-28'

_cell_length_a      9.2769
_cell_length_b      14.7984
_cell_length_c      14.6106 
_cell_angle_alpha   90 
_cell_angle_beta    90 
_cell_angle_gamma   90
_cell_formula_units_Z   1

_space_group.name_H-M_ref   'P b c m'
_symmetry_space_group_name_H-M   'P b c m'
_symmetry_space_group_name_Hall  '-P 2c 2b'
_space_group.IT_number  57 

 
 loop_
_atom_site_label
_atom_site_type_symbol
_atom_site_fract_x
_atom_site_fract_y
_atom_site_fract_z
_atom_site_B_iso_or_equiv
_atom_site_occupancy
P1  P  0.8765  0.343  0.25  0.046  1
P2  P  0.682  -0.0279  0.25  0.041  1
P3  P  0.1482  0.13343  0.1031  0.05  1
Al1  Al  0.1426  0.347  0.115  0.048  0.82
Mg1  Mg  0.1426  0.347  0.115  0.048  0.18
Al2  Al  0.9015  0.1356  0.25  0.045  1
Al3  Al  0.3323  0.0204  0.25  0.042  0.3
Mg3  Mg  0.3323  0.0204  0.25  0.042  0.7
O1  O  0.8256  0.2444  0.25  0.059  1
O2  O  0.7471  0.4018  0.25  0.075  1
O3  O  0.9667  0.3592  0.1638  0.071  1
O4  O  0.7559  0.0616  0.25  0.093  1
O5  O  0.5265  -0.0138  0.25  0.098  1
O6  O  0.7279  -0.0783  0.3337  0.095  1
O7  O  0.2562  0.0668  0.1397  0.086  1
O8  O  0.127  0.1149  0.0007  0.078  1
O9  O  0.0026  0.1206  0.149  0.072  1
O10  O  0.1983  0.2308  0.1167  0.063  1
OW1  O  0.4385  0.1583  0.25  0.137  0.48
OW2  O  0.5019  0.2552  0.25  0.349  0.53
N1  N  0.213  -0.084  0.0054  0.087  1
N2  N  0.6248  0.2425  0.0481  0.099  0.5
C1  C  0.3689  -0.0966  -0.0138  0.136  1
C2  C  0.4356  -0.1743  0.4729  0.131  1

# End of data for UiO-28

File: SymmetryKitTests/CIF_Files/Zeolites/O/UiO-6_calcined.cif




 
#*********************************************************************************
#
# Crystallographic Information File for UiO-6, calcined 
#
# Reference : 
#   Akporiaye, D.E., Fjellv&aring;g, H., Halvorsen, E.N., Haug, T., Karlsson, A. and Lillerud, K.P.
#   Chem. Commun., , 1553-1554, (1996)
#
#
# CIF downloaded from the IZA-SC Database of Zeolite Structures
# Ch. Baerlocher and L.B. McCusker,
# Database of Zeolite Structures: http://www.iza-structure.org/databases/ 
#
#**********************************************************************************


data_UiO-6_calcined
_chemical_name_systematic 'UiO-6, calcined'

_cell_length_a      18.3549
_cell_length_b      18.3206
_cell_length_c      5.053 
_cell_angle_alpha   90 
_cell_angle_beta    90 
_cell_angle_gamma   90
_cell_formula_units_Z   1

_space_group.name_H-M_ref   'I m m 2'
_symmetry_space_group_name_H-M   'I m m 2'
_symmetry_space_group_name_Hall  'I 2 -2'
_space_group.IT_number  44 

 
 loop_
_atom_site_label
_atom_site_type_symbol
_atom_site_fract_x
_atom_site_fract_y
_atom_site_fract_z
_atom_site_B_iso_or_equiv
_atom_site_occupancy
Al1  Al  0.5  0.2867  0  0  1
Al2  Al  0.6179  0.5  0.604  0  1
Al3  Al  0.7205  0.1659  0.528  0  1
P1  P  0.5  0.3795  0.527  0  1
P2  P  0.7221  0.5  0.081  0  1
P3  P  0.3554  0.7691  0.068  0  1
O1  O  0.5  0.3073  -0.3398  0  1
O2  O  0.5  0.3556  0.2413  0  1
O3  O  0.4353  0.2154  0.0247  0  1
O4  O  0.6491  0.5  0.9332  0  1
O5  O  0.6738  0.5  0.3272  0  1
O6  O  0.5724  0.4185  0.53  0  1
O7  O  0.6709  0.195  0.8099  0  1
O8  O  0.6977  0.1764  0.1912  0  1
O9  O  0.8081  0.203  0.511  0  1
O10  O  0.7376  0.0718  0.5281  0  1

# End of data for UiO-6_calcined
