Repository: iRASPA/iRASPA-COCOA

# iRASPA-COCOA

iRASPA is a visualization package (with editing capabilities) aimed at material science. Examples of materials are metals, metal-oxides, ceramics, biomaterials, zeolites, clays, and metal-organic frameworks. iRASPA is exclusively for macOS and as such can leverage the latest visualization technologies with stunning performance. iRASPA extensively utilizes GPU computing. For example, void-fractions and surface areas can be computed in a fraction of a second for small/medium structures and in a few seconds for very large unit cells. It can handle large structures (hundreds of thousands of atoms), including ambient occlusion, with high frame rates.

Via iCloud, iRASPA has access to the CoRE Metal-Organic Frameworks database containing approximately 8000 structures. All the structures can be screened (in real-time) using user-defined predicates. The cloud structures can be queried for surface areas, void fraction, and other pore structure properties.

Main features of iRASPA are:
* structure creation and editing,
* creating high-quality pictures and movies,
* ambient occlusion and high-dynamic range rendering,
* collage of structures,
* (transparent) adsorption surfaces,
* text-annotation,
* primitives like cylinders, spheres, and polygonal prisms.
* cell replicas and supercells,
* symmetry operations like space group and primitive cell detection,
* screening of structures using user-defined predicates,
* GPU-computation of void-fraction and surface areas in a matter of seconds.

iCloud structure databases:
* CoRE Metal-Organic Framework database,
* IZA zeolite structures.

Input formats:
* CIF,
* mmCIF,
* PDB,
* XYZ.
* VASP POSCAR/CONTCAR/XDATCAR.

Output:
* CIF-, mmCIF-, PDB-, POSCAR-, or XYZ-files for structures,
* 8/16 bits, RGB/CMYK, loss-less TIFF for pictures,
* mp4 (h264) for movies.

File: SymmetryKitTests/CIF_Files/Zeolites/Y/YNU-5.cif




 
#*********************************************************************************
#
# Crystallographic Information File for YNU-5 
#
# Reference : 
#   Nakazawa, N., Ikeda, T., Hiyoshi, N., Yoshida, Y., Han, Q., Inagaki, S. and Kubota, Y.
#   J. Am. Chem. Soc., 139, 7989-7997, (2017)
#
#
# CIF downloaded from the IZA-SC Database of Zeolite Structures
# Ch. Baerlocher and L.B. McCusker,
# Database of Zeolite Structures: http://www.iza-structure.org/databases/ 
#
#**********************************************************************************


data_YNU-5
_chemical_name_systematic 'YNU-5'

_cell_length_a      18.106
_cell_length_b      31.736
_cell_length_c      12.576 
_cell_angle_alpha   90 
_cell_angle_beta    90 
_cell_angle_gamma   90
_cell_formula_units_Z   1

_space_group.name_H-M_ref   'C m m m'
_symmetry_space_group_name_H-M   'C m m m'
_symmetry_space_group_name_Hall  '-C 2 2'
_space_group.IT_number  65 

 
 loop_
_atom_site_label
_atom_site_type_symbol
_atom_site_fract_x
_atom_site_fract_y
_atom_site_fract_z
_atom_site_B_iso_or_equiv
_atom_site_occupancy
Si1  Si  0.1942  0.0474  0.5  2.34  0.9
Si2  Si  0.4149  0.2386  0.3771  2.34  0.9
Si3  Si  0.1425  0.1754  0.3011  2.34  0.9
Si4  Si  0.4135  0  0.3751  2.34  0.9
Si5  Si  0.0873  0.1226  0.5  2.34  0.9
Si6  Si  0.2047  0.0493  0.1247  2.34  0.9
Si7  Si  0.9157  0.1154  0.1261  2.34  0.9
Si8  Si  0.305  0.0702  0.3151  2.34  0.9
Si9  Si  0.3022  0.1629  0.3736  2.34  0.9
Al1  Al  0.1942  0.0474  0.5  2.34  0.1
Al2  Al  0.4149  0.2386  0.3771  2.34  0.1
Al3  Al  0.1425  0.1754  0.3011  2.34  0.1
Al4  Al  0.4135  0  0.3751  2.34  0.1
Al5  Al  0.0873  0.1226  0.5  2.34  0.1
Al6  Al  0.2047  0.0493  0.1247  2.34  0.1
Al7  Al  0.9157  0.1154  0.1261  2.34  0.1
Al8  Al  0.305  0.0702  0.3151  2.34  0.1
Al9  Al  0.3022  0.1629  0.3736  2.34  0.1
O1  O  0.3686  0.197  0.6507  3.2  1
O2  O  0  0.1067  0.1559  3.2  1
O3  O  0.5  0  0.349  3.2  1
O4  O  0.0943  0.2478  0.5  3.2  1
O5  O  0.5  0.2287  0.3488  3.2  1
O6  O  0.8822  0.1537  0.1923  3.2  1
O7  O  0.241  0.0562  0.3947  3.2  1
O8  O  0.2303  0.1778  0.6907  3.2  1
O9  O  0.6019  0  0.5  3.2  1
O10  O  0.192  0  0.8473  3.2  1
O11  O  0.9083  0.1256  0  3.2  1
O12  O  0.7732  0.0554  0  3.2  1
O13  O  0.1102  0.2221  0.3069  3.2  1
O14  O  0.8708  0.0737  0.1546  3.2  1
O15  O  0.2849  0.1588  0.5  3.2  1
O16  O  0.6231  0.0416  0.3274  3.2  1
O17  O  0.7254  0.0655  0.1967  3.2  1
O18  O  0.6698  0.1179  0.3345  3.2  1
O19  O  0.1076  0.1482  0.3949  3.2  1
O20  O  0.1655  0  0.5  3.2  1
O21  O  0.8772  0.0767  0.5  3.2  1
O22  O  0  0.1164  0.5  3.2  1
K1  K  0.5  0.1103  0.675  10  0.4481
K2  K  0.5  0.5  0.7176  10  0.6798
WO1  O2-(H2O)  0.25  0.25  0.22  3  0.071
WO2  O2-(H2O)  0.5  0.5  0.05  3  0.038

# End of data for YNU-5

File: SymmetryKitTests/CIF_Files/Zeolites/Y/Yugawaralite.cif




 
#*********************************************************************************
#
# Crystallographic Information File for Yugawaralite 
#
# Reference : 
#   Kvick, &Aring;., Artioli, G. and Smith, J.V.
#   Z. Kristallogr., 174, 265-281, (1986)
#
#
# CIF downloaded from the IZA-SC Database of Zeolite Structures
# Ch. Baerlocher and L.B. McCusker,
# Database of Zeolite Structures: http://www.iza-structure.org/databases/ 
#
#**********************************************************************************


data_Yugawaralite
_chemical_name_systematic 'Yugawaralite'

_cell_length_a      6.7
_cell_length_b      13.972
_cell_length_c      10.039 
_cell_angle_alpha   90 
_cell_angle_beta    111.07 
_cell_angle_gamma   90
_cell_formula_units_Z   1

_space_group.name_H-M_ref   'P 1 c 1'
_symmetry_space_group_name_H-M   'P 1 c 1'
_symmetry_space_group_name_Hall  'P -2yc'
_space_group.IT_number  7 

 
 loop_
_atom_site_label
_atom_site_type_symbol
_atom_site_fract_x
_atom_site_fract_y
_atom_site_fract_z
_atom_site_B_iso_or_equiv
_atom_site_occupancy
CA1  Ca  0.05134  0.21654  0.42364  0.44  1
SI1  Si  0.34121  0.14798  0.98083  0.25  1
SI2  Si  0.71051  0.0365  0.19124  0.26  1
SI3  Si  0.40911  0.1245  0.69431  0.22  1
SI4  Si  0.02736  0.47598  0.43748  0.22  1
SI5  Si  0.36039  0.37327  0.96046  0.24  1
SI6  Si  0.74211  0.49757  0.62097  0.24  1
AL1  Al  0  0.0071  0  0.21  1
AL2  Al  0.39614  0.35598  0.65361  0.21  1
O1  O  0.10689  0.1038  0.94844  0.54  1
O2  O  0.85591  0.04834  0.09817  0.58  1
O3  O  0.19153  0.07642  0.59056  0.48  1
O4  O  0.50365  0.10778  0.13425  0.41  1
O5  O  0.43489  0.11736  0.86004  0.65  1
O6  O  0.61915  0.07317  0.67971  0.46  1
O7  O  0.84451  0.06416  0.35574  0.44  1
O8  O  0.33904  0.26252  -0.00394  0.64  1
O9  O  0.39913  0.23277  0.63939  0.47  1
O10  O  0.1638  0.42664  0.98834  0.47  1
O11  O  0.83032  0.48293  0.49303  0.49  1
O12  O  0.17154  0.38236  0.49904  0.42  1
O13  O  0.57911  0.41154  0.08345  0.48  1
O14  O  0.36053  0.3932  0.80583  0.54  1
O15  O  0.62998  0.40026  0.64  0.48  1
O16  O  0.93634  0.47014  0.26478  0.4  1
O100  O  0.98759  0.24929  0.17041  0.97  0.774
O101  O  0.04165  0.27602  0.20621  3.79  0.182
H11  H  0.95821  0.19582  0.10667  3  0.825
H12  H  0.03505  0.30007  0.12817  3.55  0.883
H13  H  0.05913  0.34986  0.21315  4.47  0.157
O20  O  0.9031  0.23331  0.61844  0.89  1
H21  H  0.87936  0.18305  0.67456  3.25  1
H22  H  0.81676  0.28638  0.62799  2.36  1
O30  O  0.70811  0.29016  0.32835  0.94  0.978
H31  H  0.59175  0.2728  0.34773  3  0.482
H32  H  0.65286  0.33338  0.39098  3.38  0.417
H33  H  0.66062  0.32229  0.23748  2.31  1.001
O40  O  0.3692  0.15938  0.36919  1.23  0.887
O41  O  0.33283  0.12668  0.35814  1.35  0.128
H41  H  0.39007  0.14373  0.28329  2.5  0.91
H42  H  0.49359  0.13517  0.44553  2.88  0.704
H43  H  0.45146  0.15376  0.40785  15.99  0.314
H51  H  0.90889  0.20607  0.91977  1.42  0.098
H52  H  0.87863  0.31721  0.90312  4.9  0.119
O50  O  0.81646  0.25961  0.92491  1.42  0.119

# End of data for Yugawaralite
